Repository: guoxuncai/test

# 半导体 · 财经 学习笔记

个人静态知识库：**半导体**知识脉络 + **财经金融每日简报**。
纯静态 HTML + GitHub Pages 自动部署，**每天写完页面丢进目录，双击一个脚本即可上线**。

在线地址：https://guoxuncai.github.io/test/

---

## 一、每天怎么发文章（记住这 3 步）

1. 写好页面文件，放进对应分类目录：

   | 要发的内容 | 放这里 |
   | --- | --- |
   | 财经金融每日简报 | `posts/finance/` |
   | 半导体知识与资讯 | `posts/semiconductor/` |

2. 文件名按 `年-月-日-标题关键词.html` 命名，例如：
   ```
   posts/finance/2026-10-01-节后首日市场观察.html
   ```
   日期必须从文件名开头，脚本靠它排序和归档。

3. 双击项目根目录的 **`publish.bat`**
   → 自动扫描新文章 → 更新主页索引 → 提交并推送到 GitHub → Pages 约 1–2 分钟上线。

> 不需要碰 `index.html`，也不需要手写任何链接。删文章同理：删掉文件后跑一次脚本，主页链接自动消失。

### 其他两个入口

| 文件 | 作用 |
| --- | --- |
| `new-post.bat` | 从标准模板生成一篇草稿（自动套好标题、日期、元数据） |
| `preview.bat` | 更新索引并起本地服务，浏览器打开 http://127.0.0.1:8000 预览再发布 |

---

## 二、目录结构

```
.
├── index.html              博客主页（列表由 JS 动态渲染，不用手改）
├── assets/
│   ├── css/site.css        主页样式（明/暗双主题）
│   ├── css/article.css     文章页通用排版样式
│   └── js/site.js          主页逻辑：分类筛选、搜索、归档、标签
├── data/
│   ├── posts.js            ★ 文章索引（脚本自动生成，勿手改）
│   └── posts.json          同上，JSON 版本便于查看
├── posts/
│   ├── semiconductor/      半导体知识与资讯
│   └── finance/            财经金融每日简报
├── tools/
│   ├── publish.py          自动发布脚本（扫描+生成索引+提交推送）
│   └── template.html       新文章模板（含标准排版组件）
├── feed.xml                RSS 订阅源（自动生成）
├── sitemap.xml             站点地图（自动生成）
├── publish.bat             ① 日常发布入口（扫描+索引+推送）
├── preview.bat             ② 本地预览服务
└── new-post.bat            ③ 新建草稿
```

**想加新分类？** 直接在 `posts/` 下新建目录（如 `posts/macro/`），把 html 放进去即可，
主页会自动出现该分类页签 —— 无需改任何代码。要改显示名，编辑 `tools/publish.py` 顶部的 `CATEGORY_LABELS`。

---

## 三、文章页要写的三个元数据

复制 `tools/template.html` 或双击「new-post.bat」，改这三个地方即可：

```html
<title>文章标题</title>
<meta name="description" content="60-80 字摘要，会显示在主页卡片上">
<meta name="keywords" content="标签1, 标签2, 标签3">
<meta name="date" content="2026-10-01">
```

不写也能扫描到：脚本会退回用 `<title>`、`<h1>`、正文首段作为标题摘要。但写了效果最整齐。

### 排版注意事项

- 文章统一放在 `posts/<分类>/` 二级目录，引用样式的路径是固定写法：
  ```html
  <link rel="stylesheet" href="../../assets/css/article.css">
  <a href="../../index.html">← 返回主页</a>
  ```
- A 股习惯配色已内置：涨用 `<span class="up">`（红），跌用 `<span class="down">`（绿）。
- 其他现成组件：`<div class="box">` 要点框、`<blockquote>` 引用、`表格`、`.tagbar` 标签区，直接看 `tools/template.html`。

---

## 四、脚本进阶用法

```bash
python tools/publish.py              # 扫描 + 生成索引 + 提交推送（等价双击 bat）
python tools/publish.py --no-push    # 只更新索引在本地看，不推送
python tools/publish.py --serve      # 更新索引并启动本地预览服务
python tools/publish.py --draft finance 2026-10-02-早报   # 生成草稿文件
python tools/publish.py -m "自定义提交信息"
```

---

## 五、部署说明（已配置好，一般不用动）

- `.github/workflows/deploy-pages.yml`：推送到 `main` 分支后自动构建并发布到 GitHub Pages。
- **首次使用请确认**：仓库 `Settings → Pages → Build and deployment → Source` 选 **GitHub Actions**。
- 站点根路径为 `/test/`，脚本中的 `sitemap.xml` / `feed.xml` 链接会按该前缀自动生成。
- 旧文件 `deploy.bat` 已废弃，统一用 `publish.bat`。
- 三个 bat 使用英文文件名是刻意为之：cmd 在 `chcp 65001` 下无法正确解析含中文名的批处理文件，会出现莫名报错。

---

## 六、常见问题

| 现象 | 处理 |
| --- | --- |
| 双击 bat 提示「未检测到 Python」 | 安装 Python 并勾选 Add to PATH；安装后重开一个窗口再双击 |
| 主页列表是空的 | 确认 html 确实在 `posts/` 的某个子目录里，然后跑一次 `publish.bat` |
| 推送失败（权限/认证） | 确认 SSH key 已加到 GitHub，或用 GitHub Desktop / 手动 `git push` |
| 列表一片空白 | ① 确认 html 在 `posts/` 的某个子目录里；② 跑一次 `publish.bat` 生成索引；③ 若直接双击 html 打开无内容，改用「preview.bat」通过 http 访问 |
| 想改站点名/简介 | 编辑 `index.html` 里的品牌区与 hero 文案，保存后重新发布 |

File: posts/semiconductor/2026-10-01-薄膜沉积与掺杂工艺详解.html
薄膜沉积与掺杂工艺详解 · CVD/ALD/PVD、注入与退火

← 返回目录页
  半导体 · 集成电路学习笔记

半导体 · 微纳工艺
  薄膜沉积与掺杂工艺详解 · CVD/ALD/PVD、注入与退火

2026-10-01
  集成电路学习路径 · 第 14 篇
  阅读约 26 分钟

这一篇要解决什么
  前面讲的是"怎么把图形画出来"（第 12 篇光刻）
  和"怎么把材料挖掉"（第 13 篇刻蚀）。
  本篇补上剩下的两件大事：① 怎么在硅片上"长"出各种薄膜；
  ② 怎么把杂质原子精确地放进去 —— 掺杂是唯一能改变硅电学性质的手段。
  读完你应该能回答：PECVD 凭什么低温沉积？ALD 为什么保形性无敌却又慢？
  为什么必须用离子注入？退火为什么是"激活"与"扩散"的生死博弈？

目录

导言：薄膜在芯片里的五种角色

  沉积技术家族树：CVD / PVD / ALD / ECD / Epi

  CVD 五步反应过程与 Arrhenius 控制区

  PECVD 为什么能低温：等离子体提供活化能

  ALD 原子层沉积：自限制四步循环

  PVD：蒸发与磁控溅射，视线传输的宿命

  台阶覆盖性对比：夹断与空洞

  常见薄膜速查表：八种材料怎么选

  外延 Epi：同质、异质、选择性与 SiGe 应变

  掺杂方法一：热扩散与 Fick 定律

  掺杂方法二：离子注入与高斯分布

  退火：激活与扩散的热预算之争

  大马士革互连：铜为什么不能干法刻蚀

  常见误区

  自测

1. 导言：薄膜在芯片里的五种角色

一颗先进逻辑芯片有几十层薄膜，厚度从几个原子层到几百纳米。按功能分五类：

介质
Dielectric
绝缘隔离：栅介质、层间介质 ILD、侧墙、钝化层。看 k 值与击穿场强

导体
Conductor
互连与电极：W plugs、Cu 布线、TiN 栅、多晶硅栅。看 电阻率与填充能力

半导体
有源区本身：外延 Si、应变 SiGe、多晶硅沟道。看 晶体质量与缺陷密度

阻挡层
Barrier
阻止互扩散：TaN/TiN 挡 Cu。看 致密性与厚度极限

硬掩膜
光刻胶不够时作转印中介：Si₃N₄、a-C、金属硬掩膜。看 刻蚀选择比

掺杂
Doping
唯一能改变硅本身电学性质的手段

为什么掺杂如此特殊？光刻、刻蚀、沉积都只是改变形状，
  而掺杂改变的是材料本身的载流子浓度与导电类型 —— 纯硅近乎绝缘，
  掺入 1e16 cm⁻³ 的磷（约每 500 万个硅原子换掉 1 个）电阻率就能掉到几个 Ω·cm。
  没有掺杂就没有 PN 结与 MOSFET。

本篇第 2~9 节讲"长膜"，第 10~13 节讲"掺杂与互连"。产线上两者交替进行：
  沉积 → 光刻 → 刻蚀 → 掺杂 → 退火 → 再沉积……循环几十次。

2. 沉积技术家族树：CVD / PVD / ALD / ECD / Epi

所有薄膜沉积都可以按成膜机理分家。看懂这个分类，是读懂任何一份工艺菜单的前提。

图 1：沉积技术家族树。CVD 与 ALD 靠化学反应"绕着结构长"，PVD 靠物理输运"直线飞过去" —— 这决定了台阶覆盖能力。

2.1 同一套化学，不同压力

类型	压力	温度	特点	用途	

APCVD	~1 atm	400~800 °C	设备简单、速率快，但气相成核严重、颗粒多	早期 SiO₂、BPSG	

  LPCVD	0.1~1 Torr	600~800 °C	气相反应被抑制 → 膜质致密、均匀性极好、可批量装片	Si₃N₄、多晶硅、TEOS	

  PECVD	0.5~5 Torr	200~400 °C	等离子提供活化能，低温高速；含 H，膜质较疏松	钝化层、ILD、硬掩膜	

  HDPCVD	~mTorr	300~500 °C	沉积 + 原位溅射同步，擅长填高深宽比	STI 填充、PMD	

  SACVD	~600 Torr	400~550 °C	高压促进表面流动，Gap fill 强	STI、PMD	

为什么降压能改善膜质？常压下反应气体在气相中就会碰撞成核，
  生成纳米粉尘掉在硅片上。抽到低压后分子平均自由程变长，气相成核被抑制，反应只在硅片表面发生 —— 膜更致密均匀，还可竖插批量装片。

3. CVD 五步反应过程与 Arrhenius 控制区

不管哪种 CVD，成膜都要走完五步。想清楚这五步，后面关于速率、温度、均匀性的讨论都会变自然。

图 2：CVD 的五个串联步骤。① 供料、②③④ 表面化学、⑤ 排废，最慢的一步决定整体速率。

Rate ∝ exp(−Ea / kT)　（Arrhenius 关系）
  只对表面反应控制区成立：温度越高，能翻过活化能势垒的分子比例按指数增长，
  速率对温度极其敏感 —— 硅片各处温差 5 °C，膜厚就能差出几个百分点。

为什么升温到一定程度速率就不涨了？低温时表面化学反应是瓶颈，
  升温使更多分子翻过势垒，速率按 exp(−Ea/kT) 暴涨；
  到某点后瓶颈转移到穿过滞流层的扩散供料，
  而扩散系数对温度只有 T1.5 弱依赖 —— 曲线弯成水平平台。

4. PECVD 为什么能低温：等离子体提供活化能

热 CVD 需要 600~800 °C 才能"激活"反应气体。但很多场合受不了：铝互连已做好（Al 熔点 660 °C）、
  掺杂分布已定型（高温会让杂质乱跑）。这时就要 PECVD。

RF 辉光放电
13.56 MHz 射频加在平行板间，把气体电离成等离子体

电子温度
≠ 气体温度
电子温度 1~10 eV（相当于数万度），气体与硅片仍只 200~400 °C —— 非平衡态是关键

自由基主导
高能电子撞断分子键产生活性自由基，无需高温即可在表面反应

离子轰击
同时轰击表面使膜层致密化（HDPCVD 就是强化这一项）

热 CVD 的 Ea 由"热量"提供（kT）　→　PECVD 由"电子碰撞"提供（1~10 eV ≫ kT）
  1 eV ≈ 11600 K，几 eV 的电子足以在 300 °C 下完成原本需要 800 °C 的反应 —— 不是降低反应难度，而是换了能量注入方式。

对比项	LPCVD	PECVD	

温度	600~800 °C（高）	200~400 °C（低）	

  膜质致密性	优：接近热氧化质量	一般：含 H，多孔易吸潮	

  台阶覆盖	优秀（保形）	中等，有顶部悬垂倾向	

  沉积速率	较慢（几十 nm/min）	快（数百 nm/min）	

  应力 / 损伤	应力较大（Si₃N₄ 可达 1 GPa 级）；无等离子损伤	应力可控；有电荷积累与 UV 损伤	

  颗粒	少（无气相成核）	较多（等离子中会成核）	

  用途	栅侧墙、多晶硅栅、刻蚀停止层	钝化层、ILD/IMD、硬掩膜	

PECVD 的氮化硅不是"真正的"Si₃N₄：它含 10~30 at.% 氢，更接近 SiNxHy。
  后果：① 密度低（2.4~2.8 vs 3.0 g/cm³），阻挡水汽与 Na⁺ 能力差；
  ② 氢在后续高温步骤释放，导致膜层收缩、开裂或剥离。
  所以钝化层用 PECVD，栅侧墙与刻蚀停止层用 LPCVD。

5. ALD 原子层沉积：自限制四步循环

如果 CVD 是"连续下雨"，ALD 就是"一层一层贴瓷砖"：
  把一次完整反应拆成两个互不重叠的半反应，中间用吹扫隔开。

图 3：ALD 的自限制四步循环。每步"反应到饱和就停"，生长量只取决于循环次数 —— 这是厚度精度与保形性的物理根源。

ALD 保形性为什么无敌？CVD 速率取决于表面附近反应物浓度，深孔底部浓度天然低于孔口，
  所以底部长得薄。ALD 只要前驱体能扩散进去，孔底与孔口都会各自长满一个饱和单层 —— 生长量由表面位点数决定，而非局部浓度。所以深宽比 50:1 甚至 100:1 的结构里顶部与底部膜厚几乎相同（SC ≈ 100%）。

High-k 栅介质
HfO₂ 仅 2~3 nm，要覆盖数十亿晶体管且波动 <5% —— 只有 ALD 能做到

高深宽比
3D NAND 深沟道孔、DRAM 电容、GAA 纳米片间隙

SADP 侧墙
第 12 篇双重图形，侧墙厚度需埃级精确

阻挡层
先进互连 TaN 仅 1~2 nm，PVD 无法连续覆盖

ALD 什么时候不能用：速率只有 2~12 nm/min，
  几百纳米的 ILD、钝化层绝不能用 —— 产能上不可行。
  产业界解法是"能 CVD 就 CVD，不能才 ALD"，以及空间 ALD：
  让硅片在不同气体区域间移动，把"时间上分开"改成"空间上分开"，速率可提高一到两个数量级。

6. PVD：蒸发与磁控溅射，视线传输的宿命

PVD 是"物理派"：不靠化学反应，而是把固态靶材原子弄出来飞到硅片上凝结。

蒸发
Evaporation
真空 10⁻⁶ Torr 级，电阻或电子束加热使靶材汽化，分子直线飞到硅片。纯度高、速率快；但合金组分难控、台阶覆盖最差

磁控溅射
Sputtering
Ar⁺ 轰击靶材，靠动量交换溅出靶原子；磁场约束电子提高等离子体密度。合金组分保真、附着力好，是金属化主力

台阶覆盖差的根因：视线传输（line-of-sight）。
  溅射/蒸发出来的原子在低压下几乎直线飞行，不会像气体分子那样"绕进"深孔。
  被直接"看"到的地方沉积快，被遮挡处几乎收不到材料 —— 孔口越堆越厚最终封死，里面留下空洞。这是 PVD 的物理宿命，调参治不了。

补救手段	做法	代价 / 局限	

提高压力	提高 Ar 压力，让溅出原子碰撞散射、方向性变差	速率下降、膜质疏松、颗粒增多	

  准直器	靶与硅片间加蜂窝格栅，只放行近垂直原子	覆盖改善，但速率掉到 1/3 以下	

  电离化 PVD	把溅出金属原子电离，用偏压拉进深孔	设备昂贵，但 90 nm 后阻挡层/籽晶层的主流	

  改用 CVD/ALD	化学前驱体靠扩散进孔，天然保形	金属前驱体昂贵，纯度与电阻率常不如 PVD	

阻挡层与籽晶层为什么是 PVD 的极限挑战：铜会极快地在硅与 SiO₂ 中扩散
  （Cu 是深能级杂质，进入器件区即致命复合中心），所以必须有阻挡层 TaN/TiN；
  电镀铜又需要导电起始层，即籽晶层 Cu。这两层在先进节点只有 1~3 nm，
  却要连续无孔地盖住深宽比 5:1 以上的通孔侧壁 —— 这正是 IMP 存在的理由（见第 13 节）。

7. 台阶覆盖性对比：夹断与空洞

Step Coverage（台阶覆盖率）= 侧壁/底部最薄处厚度 ÷ 顶部平面厚度
  理想值 = 1（完全保形）。PVD 在高深宽比结构里可能只有 0.1 甚至更低，ALD 可做到 >0.95。
  工程中还常区分"底部覆盖率"与"侧壁覆盖率"两个子指标。

图 4：四种沉积方法在高深宽比沟槽中的形貌对比。ALD 与 LPCVD 保形，PECVD 中等，PVD 顶部夹断并留下空洞。

"覆盖"之外还有"填充"：很多时候要把沟槽完全填满不留缝。
  路线有三条：保形沉积 + 回刻（慢但可靠）、HDP CVD（沉积同时用 Ar⁺ 溅掉悬垂，STI 填充主流）、
  流动式 CVD（先流进缝底再固化）；铜互连则用自下而上的电镀超填充（第 13 节）。

8. 常见薄膜速查表：八种材料怎么选

产线最常用的八种薄膜，建议横向对比记忆：谁用什么方法长、长在多少度、干什么用。

材料	类别	主流沉积方法	典型温度	主要用途	

SiO₂	介质 k≈3.9	热氧化、LPCVD TEOS、PECVD、HDP	热氧化 900~1100 °C
PECVD 300~400 °C	栅介质（传统）、侧墙、ILD、STI 填充	

  Si₃N₄	介质 k≈7	LPCVD（致密）/ PECVD（含 H）	700~800 °C
300~400 °C	刻蚀停止层、栅侧墙、钝化层、硬掩膜	

  多晶硅	半导体	LPCVD（SiH₄ 分解）	580~650 °C
（非晶→多晶 ~575 °C）	栅电极、局部互连、DRAM 电容电极	

  HfO₂	High-k k≈20~25	ALD（必需）+ 氮化退火	250~350 °C	45 nm 后栅介质、DRAM 电容介质	

  TiN	导体/阻挡层	ALD / CVD（TiCl₄+NH₃）/ PVD	300~400 °C
PVD 室温~300 °C	金属栅功函数层、阻挡层、粘附层	

  W	导体	CVD（WF₆ + SiH₄/H₂ 还原），填充力极强	350~450 °C	接触孔/通孔 plugs、字线栅极	

  Cu	导体 ρ≈1.7 μΩ·cm	ECD 电镀 + PVD 籽晶层 + ALD 阻挡层	电镀室温	后端互连 BEOL 主线（替代 Al）	

  Low-k	介质 k≈2.4~3.0	PECVD（掺 C / 致孔剂）+ UV 固化	300~400 °C	层间介质 IMD，降低RC 延迟	

为什么用 High-k 替代 SiO₂？栅介质越薄栅控越强，但 SiO₂ 薄到 ~1.2 nm 时量子隧穿漏电已不可接受。
  换成 k 更高的材料，可用更厚的物理厚度实现同样的等效电容（EOT 不变），漏电按厚度指数下降。
  HfO₂ 的 k≈25 约为 SiO₂ 的 6 倍，物理厚度可做到 6 倍而保持同样栅控 —— 这么薄的膜必须精确到埃，只有 ALD 胜任。

Low-k 的"脆弱"代价：为把 k 从 3.9 降到 2.4，要在 SiO₂ 中掺碳并造出纳米孔洞
  （孔洞率 20~30%）。代价是机械强度暴跌、导热性变差、易吸潮，
  且CMP 时极易被压裂或与铜剥离 ——
  这是第 15 篇CMP的核心难题。

9. 外延 Epi：同质、异质、选择性与 SiGe 应变

外延是唯一能长出单晶薄膜的沉积方式 —— 原子不是随便堆，
  而是严格延续衬底的晶格排列。这与第 1 篇
  晶体学直接相关：
  外延层晶向必须与衬底一致，硅通常取 (100) 面。

同质外延
Si 上长 Si。做低缺陷器件层（epi wafer：低阻衬底 + 高阻外延层）

异质外延
Si 上长 SiGe、GaN、GaAs。晶格常数不同 → 产生应变或位错

选择性外延
SEG
只在裸露单晶硅上生长，介质上不长。靠 Cl 系气体原位刻蚀实现

气相外延
VPE
主流：SiH₄ / SiH₂Cl₂ 在 600~1100 °C 分解；还有 MBE（极慢）

SiGe 源漏应变工程 —— 外延最有价值的应用。
  Ge 的晶格常数（5.658 Å）比 Si（5.431 Å）大约 4.2%。在 PMOS 源漏选择性外延 SiGe，
  它被周围 Si 挤压而在沟道方向产生压应变，
  降低空穴有效质量、提升空穴迁移率（可达 30~50%），是 90 nm 后 PMOS 提性能的关键手段。

  同理 NMOS 用拉应变：靠 Si₃N₄ 覆盖层（CESL）的本征拉应力，或源漏外延 SiC（C 比 Si 小）。
  应变工程是"不缩小尺寸也能提性能"的典范。

异质外延的临界厚度问题：晶格失配会在界面积累应变能，
  厚度超过临界厚度后应变会通过失配位错释放 ——
  位错贯穿器件区就是致命漏电通道（SiGe 含 Ge 25% 时临界厚度仅十几纳米），所以必须精确控制 Ge 组分与厚度，是"要应变但不要位错"的走钢丝。

10. 掺杂方法一：热扩散与 Fick 定律

最早的掺杂方法就是热扩散：硅片放进高温炉通杂质气体，杂质靠热运动"渗"进去。
  它简单便宜无损伤，但在先进节点已基本被淘汰 —— 理解它为什么被淘汰，才懂离子注入的价值。

替位扩散
杂质占据晶格位置，靠与空位交换位置移动。B、P、As 属此类，慢

间隙扩散
杂质挤在晶格间隙移动，不需要空位。快得多（Cu、Fe、Ni 等），这正是它们污染危害大的原因

扩散系数 D
D = D₀·exp(−Ea/kT)。B 在 1000 °C 时 D ≈ 1e-13 cm²/s 量级

固溶度
杂质在硅中最大溶解量上限，预沉积表面浓度由它决定

∂N/∂t = D · ∂²N/∂x²　（Fick 第二定律）
  它的特征解给出一个极其好用的量：扩散长度 L = √(D·t) ——
  杂质在 t 时间内"跑"的典型距离。判断退火会不会把结推深，第一件事就是算 L。

工艺	边界条件	浓度分布解	目的	

预沉积
恒定源	表面浓度 Ns 恒定（由固溶度决定）	N(x,t) = Ns · erfc( x / (2√(Dt)) )	引入固定总量 Q = (2/√π)·Ns√(Dt)	

  推进
限定源	杂质总量 Q 恒定（表面已封闭）	N(x,t) = ( Q / √(πDt) ) · exp( −x² / (4Dt) )	把结推深、降低表面浓度	

为什么要分两步？预沉积的表面浓度被固溶度锁死（太高），结太浅太陡。
  标准做法是先用恒定源引入精确总量 Q，再去掉源做限定源推进 ——
  结深由推进的 √(Dt) 控制，表面浓度由 Q 与 √(Dt) 共同决定。

热扩散为什么被淘汰？① 高温（900~1100 °C，几十分钟）
  会让已有掺杂分布重新"跑一遍"；② 各向同性，横向扩散与纵向同量级，吃掉器件尺寸；
  ③ 无法精确控浅结，剂量由温度、时间与固溶度间接决定；
  ④ 做不了倒退型阱与超浅延伸区。

11. 掺杂方法二：离子注入与高斯分布

离子注入的思路是"暴力美学"：把杂质原子电离、加速到几十~几百 keV，当子弹打进硅片。
  它的三大优势精确对应热扩散的三大缺陷：低温（可室温）、方向可控、剂量可精确计量。

图 5：离子注入机五大模块。磁体选种类、加速管定深度、扫描定均匀性、束流积算定剂量。

N(x) = ( Q / (√(2π)·ΔRp) ) · exp[ −(x − Rp)² / (2·ΔRp²) ]
  
  Rp 投影射程：分布峰值的深度，主要由能量决定 —— 近似与能量成正比，
  B 30 keV 时 Rp ≈ 100 nm 量级，重离子（As）的 Rp 明显小于轻离子（B）；

  ΔRp 离散：分布宽度，代表不确定性；

  Q 剂量：曲线下面积 ∫N dx = Q，与能量无关；
  峰值浓度 Np = Q/(√(2π)·ΔRp) ≈ 0.4·Q/ΔRp。

  实际分布并非完美高斯：轻离子（如 B）有明显拖尾，常用 Pearson-IV 描述。

沟道效应（Channeling）与 7° 倾斜：如果离子正好沿晶体的低指数晶向射入
  （如 (100) 硅的 [100] 方向，或〈110〉这类原子排列稀疏的"通道"），
  它与原子核的碰撞概率大幅降低，一路飞到远超 Rp 的深度，在分布尾部留下长长的"拖尾"，导致结深失控。

  解法（呼应第 1 篇晶体学）：① 把硅片倾斜约 7°（再加 22~30° 扭转角）让离子束偏离主晶轴；
  ② 非晶化预注入（Si、Ge 大剂量）把表层打成非晶；
  ③ 生长一层薄 screening oxide 让离子先被散射。

~1e15 cm⁻²
室温下使硅表层非晶化的剂量量级（重离子更低，轻离子更高）

空位-间隙对
每个离子可产生成百上千个 Frenkel 缺陷，它们也会扩散、聚集

损伤后果
迁移率下降、漏电剧增、杂质未被激活（不在晶格位点上就不贡献载流子）

非晶层的
"好处"
无晶向 → 天然消除沟道效应；固相外延再结晶时杂质直接入位，激活率高

注入损伤的两个隐性副作用：
  ① 瞬时增强扩散 TED：大量间隙原子与 B 等杂质结合并带着它跑，
  使退火初期扩散系数比正常值高几个数量级 —— 这是浅结做不浅的头号敌人；
  ② 未修复的缺陷是深能级复合中心，造成结漏电与栅可靠性下降。所以注入后必须退火。 

12. 退火：激活与扩散的热预算之争

注入完成后硅片"又伤又不导电"：晶格被打烂，杂质大多卡在间隙位（不提供载流子）。
  退火要做两件互相矛盾的事：

① 修复损伤
让硅原子回到晶格位置。非晶层通过固相外延 SPE 从单晶界面向上再结晶

② 激活杂质
让杂质从间隙位移到替位，成为真正的施主/受主。激活率要求 >90%

矛盾：扩散
两者都要高温，但高温必然让杂质扩散，把浅结推深 —— 这是死结

热预算
Thermal Budget
衡量"硅片总共吃了多少热"，工程上常写作 D·t 的累积效果

激活需要高温（Ea 高）　vs　扩散同样被高温放大（L = √(Dt)）
  关键洞察：激活的活化能高于扩散的活化能。
  所以"更高温度、更短时间"能在同等激活程度下显著减少扩散 ——
  这就是炉退火 → RTA → 毫秒退火这条演进线的全部物理依据。

方式	温度 / 时间	升温速率	优点	缺点 / 挑战	

炉退火	800~950 °C
15~60 min	~10 °C/min	温度均匀、批量、无热冲击、便宜	热预算太大，浅结守不住	

  RTA / 尖峰	~1050 °C
1~30 s（尖峰无保温）	50~250 °C/s	热预算小得多，激活率高，主流	片内温度均匀性难，测温控制要求极高	

  毫秒/激光	可达 ~1300 °C
0.1~10 ms	10⁶~10⁷ °C/s	扩散几乎可忽略，激活率仍高	只加热表层，图形密度效应极强	

  闪灯退火	~1200~1300 °C
~1 ms	极高（预热 + 闪光）	先预热到 600~800 °C 再闪表层	窗口极窄，热应力可致翘曲/滑移	

先进节点为什么必须用毫秒级退火？结深要求做到 10~20 nm 时，
  允许的扩散长度 L = √(Dt) 只有几纳米；而 RTA（1050 °C / 数秒）下 B 的 L 已与结深同量级 —— 退火本身就会把结毁掉。
  毫秒退火把时间压到毫秒，Dt 缩小几个数量级，L 随之可忽略；同时温度可达 1300 °C，固相外延与杂质激活又快又彻底。

毫秒退火的"图形密度效应"陷阱：激光/闪灯只加热表层几微米，
  而密集线条区与空旷区的热容与反射率不同，会导致同一片硅片不同位置峰值温度差几十甚至上百度，直接造成器件参数片内离散。解法：① 先用炉/RTA 把整片预热到 600~800 °C 作"底温"；
  ② 加吸收层；③ 用 dummy pattern 把图形密度填均匀。

13. 大马士革互连：铜为什么不能干法刻蚀

铝互连时代顺序是"先沉积整层 Al，再刻蚀出线条"（与第 13 篇
  刻蚀一致）。换成铜后这条路走不通：

铜为什么不能干法刻蚀？等离子刻蚀要求产物必须挥发才能被泵抽走，
  而铜的卤化物（CuClx、CuFx）挥发性极差，
  在常规刻蚀温度（<200 °C）下几乎不挥发；要让它挥发需 250 °C 以上，光刻胶与 low-k 都受不了。

  于是换个思路：既然刻不动，干脆不刻 ——
  先在介质里刻出沟槽和通孔，再把铜"填"进去，最后把多余铜磨掉。
  这就是大马士革工艺（Damascene）。

图 6：铜双大马士革互连五步。核心是先刻、后填、再磨平，把"刻不动的铜"变成"填进去的铜"。

方式	做法	优势	难点	

单大马士革	每次只做一层（沟槽或通孔），逐层填充	工序简单，对准容易	层间多出界面（电阻↑、电迁移风险↑）	

  双大马士革	一次刻出通孔 + 沟槽，一次电镀填满	少一层阻挡/籽晶界面，可靠性更好，绝对主流	一次打出两种深度，形貌控制难	

  via-first
trench-first	通孔优先 / 沟槽优先两种刻蚀顺序	各自有一项深度或形貌好控制	另一种结构易被过刻或对准困难	

为什么铜还是取代了铝？尽管大马士革比"沉积+刻蚀"复杂得多，铜仍赢了：
  ① 电阻率更低（Cu 1.7 vs Al 2.7 μΩ·cm）；
  ② 抗电迁移能力强得多，寿命高一到两个数量级；③ 配合 Low-k 介质，互连延迟才能真正压下来。

14. 常见误区

误区 1：把 CVD、PECVD、ALD 当成"三种差不多的方法"。
  差别是机理级别的：CVD 是连续气相反应（速率 ∝ 浓度，覆盖中等）；
  PECVD 用等离子体代替热提供活化能（低温高速但含 H）；
  ALD 把反应拆成两个自限制半反应（速率 ∝ 循环次数，覆盖近乎完美但极慢）。
  混为一谈会选错工艺 —— 比如用 PECVD 做 2 nm 栅介质、用 ALD 做 500 nm 钝化层。

误区 2：以为 CVD 温度越高越好、速率越快越好。
  升温先让速率指数增长，越过拐点后进入平台，再升温毫无收益，
  反而带来热预算超标、杂质再分布、应力增大。
  且在表面反应控制区速率对温度指数敏感，温差 5 °C 就造成百分之几的膜厚差 —— 要精确控温而不是一味升温。

误区 3：认为"注入深度 = 射程 Rp"。
  Rp 只是分布的峰值位置，实际还有宽度 ΔRp 与向深处延伸的拖尾（尤其沟道效应长尾）。
  结深 xj 取决于浓度降到背景处的深度，通常明显大于 Rp，退火还会进一步展宽 —— "注入的 Rp"与"最终的结深"是两回事。

误区 4：把退火简单理解成"加热修补一下"。
  退火是全流程最难权衡的一步：激活与扩散同源、同步、无法解耦，
  得到多少激活就必然付出多少扩散。先进退火（RTA / spike / 激光 / 闪灯）
  本质都是利用"激活的活化能高于扩散的活化能"，用更高温 + 更短时间换更好的激活/扩散比。

误区 5：以为台阶覆盖差只是"薄一点"的小问题。
  后果是非线性的：一旦顶部悬垂封死开口（pinch-off），
  内部就形成封闭空洞 void，此后无论再沉积多久都填不进去。
  空洞造成局部电阻飙升、电流拥挤、电迁移失效 —— 所以不能只看平均覆盖率，最薄处（尤其孔口以下侧壁）才是生死线。

这些工艺靠什么机器实现？本篇讲的是工艺原理与配方，真正把它跑出来的是设备：薄膜与掺杂设备的核心技术是 ALD 的自限制循环如何被设备实现、PVD 靶材与离化、离子注入机的束线架构与扫描方式 —— 详见
  第 16 篇：半导体设备与产业链 · 核心装备全景，那里还会讲清 为什么 ALD 与 High-k 是共生关系，以及设备产业的格局与卡脖子环节。

15. 自测

自测 1：硼注入，Q = 1e13 cm⁻²，Rp = 60 nm、ΔRp = 30 nm；衬底 p 型，背景 NA = 1e16 cm⁻³。求峰值浓度 Np 与结深 xj（忽略退火扩散与拖尾）。
  
  峰值浓度：Np = Q/(√(2π)·ΔRp)，ΔRp = 3.0e-6 cm、√(2π) = 2.5066
  → Np = 1e13/(2.5066 × 3.0e-6) ≈ 1.33e18 cm⁻³（经验式 0.4Q/ΔRp 一致）。

结深：令 N(xj) = 1e16：(xj−60)²/1800 = ln(133) ≈ 4.89
  → (xj−60)² ≈ 8802 nm² → xj ≈ 60 + 93.8 ≈ 154 nm。

结论：结深是 Rp 的 2.5 倍以上（误区 3 的要点）：
  Np/NA 每提高 e²≈7.4 倍，结深就多推 2ΔRp。
  实际还要加拖尾与退火扩散，理论值只给量级，最终以 SIMS 实测为准。

自测 2：深宽比 50:1、开口 10 nm 的沟槽内壁用 ALD 沉积 6 nm HfO₂（GPC = 0.10 nm/cycle），单循环 1.2 s。求循环数与时间；若改用 PECVD（200 nm/min）会有什么问题？
  
  ALD：循环数 = 6/0.10 = 60 个；时间 = 60 × 1.2 = 72 s。

关键前提：高深宽比结构里前驱体必须有足够时间扩散到沟底，
  50:1 深孔中单循环可能需数秒到十几秒。ALD 的慢不只来自循环数，更来自被迫延长的脉冲/吹扫时间。

改用 PECVD（3.33 nm/s）：名义只需 1.8 s，但三个致命问题：
  ① 覆盖不足：50:1 深孔中覆盖率可能只有 0.3~0.5，底部膜厚仅 2~3 nm，
  介质/阻挡层局部过薄就直接击穿；
  ② 顶部夹断：PECVD 有悬垂倾向，10 nm 开口易被封住形成空洞；
  ③ 厚度精度不够：1.8 s 内停在 6 nm，稳定性要求过于苛刻。

结论：薄 + 高深宽比 + 精度极高的膜，ALD 是唯一可行方案；
  ILD、钝化层才是 PECVD 主场。看厚度与深宽比选方法，而不是看速率选方法。

自测 3：某 LPCVD 在 550 °C 时温度 +10 °C 速率 +12%，在 700 °C 时 +10 °C 速率只 +2%。判断两个温度各处于什么控制区；若要改善片内膜厚均匀性，应优先调什么？
  
  判断：由 Rate ∝ exp(−Ea/kT) 得 d(lnR)/dT = Ea/(kT²)。
  550 °C（823 K）：Ea ≈ 0.012 × 8.617e-5 × 823² ≈ 0.70 eV，
  属典型表面化学反应活化能（0.5~2 eV）→ 表面反应控制区。
  700 °C：敏感度降为 1/6，等效 Ea ≈ 0.12 eV →
  质量传输控制区，瓶颈是气体穿过滞流层的输运（D ∝ T1.5，与观察吻合）。

优先做什么：膜厚差主要来自表面温度分布不均。
  ① 温度均匀性（第一位）：多区控温、炉口炉尾补偿 ——
  温差从 10 °C 压到 2 °C，膜厚差就从 12% 降到约 2.4%；
  ② 若在传输控制区则改调气流与压力；
  ③ 负载效应：装片数量改变消耗速率，需做 load size 补偿。

先判断自己站在 Arrhenius 曲线的哪一段，再决定"控温"还是"控气"。

自测 4：比较两种退火的热预算。A：炉退火 900 °C / 30 min；B：RTA 1050 °C / 10 s。设硼扩散 Ea = 3.0 eV。B 相对 A 的扩散量 D·t 是多少？扩散长度 L 之比是多少？说明了什么？
  
  扩散系数之比：DB/DA = exp[(Ea/k)(1/TA − 1/TB)]，
  TA = 1173 K、TB = 1323 K、k = 8.617e-5 eV/K。
  1/1173 − 1/1323 = 9.66e-5 K⁻¹，Ea/k = 3.481e4 K → 指数 ≈ 3.36
  → DB/DA = e3.36 ≈ 28.8。

热预算之比：(D·t)B/(D·t)A = 28.8 × (10/1800) ≈ 0.16，
  即 RTA 的总扩散量只有炉退火的约 1/6；扩散长度 L = √(Dt) 之比 ≈ 0.40
  （炉退火 L = 130 nm 时，RTA 只有约 52 nm —— 对 20 nm 浅结，前者是灾难、后者可接受）。

说明什么：① 高温 + 短时确实占便宜：温度升 150 °C 让 D 涨 29 倍、时间缩短 180 倍，
  净效果扩散被压到 1/6 —— 因为激活与再结晶的活化能高于扩散的活化能；
  ② 这解释了退火演进方向（炉 → RTA → spike → 激光/闪灯）；
  ③ 热预算是累积量而非只看最高温度，一次长时间 CVD、一次回流全都计入。

集成电路学习路径 · 全系列导航

第 1 篇：固体物理基础 · 晶格、晶向、晶胞与晶面

  第 2 篇：薛定谔方程、泡利不相容与费米-狄拉克分布 · 固体物理的量子三基石

  第 3 篇：半导体物理基础 · 能带与载流子

  第 4 篇：PN 结原理与特性

  第 5 篇：MOSFET 工作原理与特性曲线

  第 6 篇：CMOS 集成电路基础 · 反相器与逻辑门

  第 7 篇：摩尔定律与器件微缩 · 从平面到 FinFET 与 GAA

  第 8 篇：存储器 · DRAM、NAND 与新型存储

  第 9 篇：半导体材料全景 · Si、SiC、GaN 与宽禁带

  第 10 篇：硅单晶生长与衬底制备工艺

  第 11 篇：芯片制造工艺流程详解

  第 12 篇：光刻工艺详解 · 从光学原理到 EUV

  第 13 篇：刻蚀工艺详解 · 湿法与等离子体

  第 14 篇：薄膜沉积与掺杂工艺详解

  第 15 篇：CMP 平坦化、量测与良率控制

  第 16 篇：芯片设计与 EDA 工具链

  第 17 篇：版图设计实战 · DRC、LVS 与匹配技巧

  第 18 篇：芯片封装测试与失效分析

  第 19 篇：先进封装与系统级集成 · 2.5D/3D、Chiplet 与 HBM

  第 20 篇：半导体设备与产业链 · 核心装备全景

  第 21 篇：类脑计算与存算一体 · 后摩尔时代的两条突围路线

  第 22 篇：光计算 · 用光子代替电子的算力革命

  第 23 篇：量子计算 · 从量子比特到量子优越性

  第 24 篇：雷达信号处理全链路 · 从回波到目标

  第 25 篇：计算机发展史 · 从电子管到晶体管，计算机如何工作

  第 26 篇：数字电路、模拟电路与芯片家族 · MCU、FPGA、CPU、GPU 是什么

  第 27 篇：硅基的语言 · 从晶体管开关到编程语言与操作系统

  第 28 篇：模拟集成电路设计 · 电流镜、带隙基准与运放

  第 29 篇：数字后端物理设计 · 布局布线、时钟树与静态时序分析

  第 30 篇：芯片可靠性物理 · 电迁移、TDDB、NBTI 与 ESD

  第 31 篇：芯片产业分工与商业模式 · IDM、Fabless、Foundry 与 OSAT

  第 32 篇：晶圆厂经济学与芯片成本模型

  第 33 篇：一颗芯片的诞生全流程 · 从需求到量产

  第 34 篇：现代光电子技术 · 从一束激光到一张光子芯片

  第 35 篇：太阳能电池全解 · 光伏效应、材料、工艺与未来

  附：半导体器件新手路径地图（总纲）

#薄膜沉积
  #CVD
  #ALD
  #PVD
  #PECVD
  #台阶覆盖
  #离子注入
  #退火
  #大马士革

© 2026 半导体 · 财经 学习笔记

  回到主页

File: posts/semiconductor/2026-10-02-半导体材料全景-Si-SiC-GaN与宽禁带.html
半导体材料全景 · Si、SiC、GaN 与宽禁带

← 返回目录页半导体 · 集成电路学习笔记

半导体 · 材料与工艺
半导体材料全景 · Si、SiC、GaN 与宽禁带

2026-10-02集成电路学习路径 · 第 9 篇阅读约 38 分钟

这一篇要解决什么
  前面几篇我们默认了一件事：所有的器件都做在硅上。第 3 篇的能带、第 4 篇的 PN 结、第 5 篇的 MOSFET、第 7 篇的 FinFET 与 GAA、第 8 篇的 DRAM 与 NAND——它们的舞台统统是硅。但硅其实并不优秀：它不发光，它的耐压一般，它的迁移率只有砷化镓的六分之一，它到 150 ℃ 就开始漏得一塌糊涂。为什么偏偏是硅赢了？又是什么时候硅真的不够用？本篇就是回答这两个问题：把材料的物性参数翻译成"这句话用器件语言怎么说"，讲清 Si / Ge / GaAs / InP / SiC / GaN / Ga2O3 / 金刚石各自的胜负手，最后给一张"按场景反查材料"的决策表。读完你应该能独立回答：车载主驱为什么选碳化硅而不是氮化镓？65 W 快充头为什么反过来选氮化镓？而手机里的 CPU 为什么至今还是硅，并且大概率会是硅很久很久。

目录

为什么材料是"天花板"：Eg 这一个参数按下所有开关

  材料的"代际"划分，以及这套说法的局限

  关键物性参数：每个数字背后管着什么

  材料优值系数 FOM：没有全面最优，只有场景最优

  硅 Si：靠"综合最优"登基的绝对主力，以及它的四道天花板

  锗 Ge：从第一只晶体管到应变工程与红外光学的配角

  化合物半导体 GaAs / InP：只在硅做不了的地方出手

  碳化硅 SiC：高压高温战场的主力，以及它为什么这么贵

  氮化镓 GaN：极化出来的二维电子气，与一场高频革命

  SiC 与 GaN 的分工：功率-频率坐标上的势力范围

  从多晶料到抛光片：一颗晶圆是怎么"长"出来的

  产业链地图：每一层都有谁在赚钱

  超宽禁带前沿：Ga2O3、AlN 与金刚石

  后硅沟道与二维材料：MoS2、石墨烯、碳纳米管

  其他功能半导体材料：IGZO、钙钛矿、有机与自旋

  选材决策表与四个常见误区

  自测

1. 为什么材料是"天花板"：Eg 这一个参数按下所有开关

先纠正一个新手常见的错觉：设计水平决定器件性能的上限。这句话只对了一半。设计决定的是"你这手牌打得漂不漂亮"，而材料决定的是"你手上有哪些牌"——工程师永远做不出材料不允许的器件。你可以用超结（superjunction）结构让硅突破一维理论极限，可以让 GaN 的常开器件变成常关器件，可以把整颗芯片翻转过来给金刚石散热片降温；但你没有任何办法让硅发出高效的蓝光，也无法用现有硅工艺做出一颗 1200 V、开关损耗极低的单极器件。

1.12 eV硅在 300 K 的禁带宽度，决定了它的耐压与耐温上限

  ~10×4H-SiC 击穿临界场强相对硅的倍数（3.0 vs 0.3 MV/cm）

  ~1018300 K 下硅本征载流子浓度相对 4H-SiC 的量级差

  ~15×金刚石热导率相对硅的倍数（22 vs 1.5 W/(cm·K)）

在全部材料参数里，排在第一位的永远是禁带宽度 Eg（bandgap，第 3 篇已建立概念）。它之所以是"总开关"，因为它同时按下了三件事：

第一件：能耐多高的电压。击穿的物理本质是碰撞电离（impact ionization）：漂移区里的电子在电场中被加速，能量积累到超过电离阈值（约为 1.5 Eg）时，就能把价带电子踢到导带，产生一对新的电子-空穴对；新载流子继续被加速继续电离，雪崩成型。Eg 越大，"踢一个新电子出来"的门槛越高，材料就能扛住越大的电场。经验上 Ecrit 随 Eg 单调上升，硅约 0.3 MV/cm，4H-SiC 约 2.5~3.5 MV/cm，GaN 约 3.3 MV/cm——这就是为什么高压器件必须换材料。

第二件：能工作在多高的温度。半导体的本征载流子浓度随温度暴力增长：

ni(T) ∝ T3/2 × exp[ − Eg / (2 k T) ]
  代入 300 K（kT = 0.0259 eV）：硅 Eg/2kT ≈ 21.6，4H-SiC ≈ 62.9。指数差 e41 量级——即便再算上有效态密度差别，300 K 下硅的 ni 约 1010 cm−3，而 SiC 的 ni 小到 10−8 cm−3 量级，实际上等于"没有"。这就是为什么硅器件到了 200 ℃ 基本不工作，而 SiC 器件能在 200 ℃ 以上照常干活。

硅为什么扛不住高温？我们后面第 5 节会亲手算一遍：200 ℃ 时硅的 ni 会涨到约 5×1013 cm−3，这个数字已经逼近重掺杂区的掺杂浓度——PN 结不再由掺杂浓度决定，而由热激发的本征载流子决定，结消失了，器件不再是半导体器件。

第三件：能不能发光。光子被半导体吸收（或由复合产生）的能量必须大于禁带宽度：

λ (nm) = 1240 / Eg (eV)
  硅 Eg = 1.12 eV → 只能发出/吸收波长 ≤ 1100 nm 的红外光（这也是硅光电探测器止步于近红外的原因）；GaAs Eg = 1.42 eV → 873 nm；GaN Eg = 3.4 eV → 365 nm（近紫外），掺 In 形成 InGaN 后可将 Eg 调低到蓝光对应的 ~2.7 eV（450 nm）。要想发出可见光，第一步就得禁带够宽。

但这里有一个巨大的陷阱，也是新手最常踩的坑：光有合适的禁带宽度还不够，还必须是"直接带隙"才可能高效发光。第 3 篇讲过能带的 E-k 关系：如果导带底和价带顶在动量空间（k 空间）里对准了同一个 k 值，电子下落时不改变动量，一颗光子直接带走全部能量，这是直接带隙（GaAs、InP、GaN 都属于此类），发光效率高到可以做激光器；如果两者错位，复合必须同时借助声子来"补"动量差，三体过程的概率低好几个数量级，这是间接带隙（硅、锗、碳化硅）。这就是全世界工程师折腾了几十年也没造出实用硅激光器的根本原因——不是硅不够好，是硅的物理属性不允许。

除了 Eg，剩下的参数大体上分管以下几件事，它们之间没有相关性，所以材料必须"挑着用"：

击穿临界场强 Ecrit——决定耐压和漂移区电阻（第 3、4 节展开）；

  载流子迁移率 μn、μp 与饱和漂移速度 vsat——决定"电流跑得多快"，从而决定频率、开关速度与跨导；

  热导率 κ——决定热量能否散出去，从而决定功率密度与可靠性；

  直接/间接带隙、晶格常数、与衬底的匹配度——决定能不能发光、能不能长成好晶体、能不能外延；

  能不能找到天然的优质绝缘层 / 稳定的掺杂方式 / 大尺寸低成本衬底——这些"看似次要"的属性，往往才是商业胜负的真正分水岭。

本篇的核心世界观：半导体材料没有"更好"，只有"更适合某个问题"。

  硅赢下的是一场综合考试——它的每一项都不是冠军，但它在"能否以工业规模、以极低成本、做出极高良率"这件事上遥遥领先，形成了几十年不可撼动的产业正反馈；而 SiC、GaN、GaAs、InP 各自攻占的是硅明确做不到的那几个角落。理解材料的关键从来不是背参数表，而是搞清楚每个参数在器件层面"卡住了谁的脖子"。

2. 材料的"代际"划分，以及这套说法的局限

中文语境里你可能频繁听到"第三代半导体"这个词，它是大约在 2010 年代中后期随着碳化硅、氮化镓产业爆发而被广泛使用的产业俗称。这套划分确实方便记忆，但必须一开始就提醒："第三代"完全不等于"更先进"。它没有"第一代已被淘汰"的含义，也不是一条技术升级路线——CPU 至今仍用第一代材料硅，而没有任何迹象表明它会改用氮化镓。所谓代际，划分依据其实是材料的化学性质与主要应用维度。

图 1：常见半导体材料的禁带宽度标尺。宽禁带指 Eg 明显大于硅的材料，超宽禁带一般指 Eg > 4 eV。

第一代：元素半导体——硅 Si、锗 Ge。周期表第 IV 族，单质即可成为半导体，靠金刚石结构共价键成键。锗是 1947 年那只改变世界的晶体管的材料，但后来被硅全面取代（第 6 节讲为什么）。硅则是整个产业的基石，全球 300 mm 抛光片年出货量以千万片计，逻辑、存储、模拟、功率、图像传感器、光伏——超过 95% 的半导体产值建立在硅之上。

第二代：化合物半导体——砷化镓 GaAs、磷化铟 InP。由第 III 族与第 V 族元素化合而成（称为 III-V 族化合物）。它们的杀手锏是直接带隙 + 高电子迁移率，因此主宰了"发光"与"射频"两件事：手机里的功率放大器、数据中心的激光器、可见光 LED，都是第二代材料的地盘。它们的短板也非常致命：晶圆小、脆、贵、有毒、没有天然氧化物（这一点后面会反复出现）。

第三代：宽禁带半导体——碳化硅 SiC、氮化镓 GaN。这里要特别注意：SiC 是 IV-IV 族化合物（硅和碳），GaN 是 III-V 族氮化物，两者化学性质完全不同，被放在"第三代"只是因为它们都突破了硅的耐压/耐温/频率天花板，且在 2000 年代后同时进入功率电子的主舞台。

第四代：超宽禁带——氧化镓 Ga2O3、氮化铝 AlN、金刚石。Eg 普遍在 4~6 eV，理论上能把功率器件推向更高电压更高效率，但它们各自卡在一个极为棘手的基础问题上（第 13 节细讲）。此外还有几条"非主流但很重要"的支线：二维材料（MoS2、石墨烯）、氧化物半导体（IGZO）、有机半导体、钙钛矿，它们服务的已经不完全是"更好的开关"，而是显示、光伏、柔性、传感这些新维度。

关于"代际"这个说法，请务必记住三件事：

  ① 它不是升级关系。你的手机 SoC、AI 加速卡、内存颗粒，用的都是"第一代"硅，而且短期内看不到替代方案；

  ② 它划分的是"应用维度"。第二代主打光电与射频，第三代主打功率与高压，各自解决不同的问题；

  ③ 用它做投资叙事时尤其要警惕。"某公司布局第三代半导体"这句话本身，不蕴含任何技术领先性的信息——做 LED 蓝宝石衬底的和做车规 SiC MOSFET 的，都可以自称第三代。评价一家企业要看它具体是哪条产品线、处于什么电压档位、良率和认证到了哪一步。

3. 关键物性参数：每个数字背后管着什么

这一节我们把参数表里那些数字逐条"翻译"成工程语言。请务必带着一个问题读：这个数字变大/变小，对器件意味着什么？

3.1 击穿临界场强 Ecrit：耐压的硬上限

定义：材料在不发生雪崩击穿的前提下能承受的最大电场。它直接决定耐受电压，而且以一种非常"划算"的方式——因为漂移区（drift region，PN 结之间那层承担电压的低掺杂区）的厚度可以近似写成：

W ≈ 2 · BV / Ecrit　,　Ron,sp = W / (q · μn · ND) ∝ BV2 / (ε · μn · Ecrit3)
  BV 为阻断电压，W 为所需漂移区厚度，ND 为漂移区掺杂浓度。关键点：Ecrit 是三次方出现的——临界场强翻 10 倍，同样耐压下的漂移区理论电阻就降低约 1000 倍。这解释了为什么宽禁带材料一出现就把功率器件的格局改写了。

顺便说一个实用细节：教科书上用 Ecrit 在临界值设计，工程上永远要留 20%~50% 的裕度，因为实际器件有边缘终端（edge termination）电场集中、有掺杂不均匀、有缺陷。所以"3 MV/cm 的 SiC，1200 V 器件"并不会真的按照 4 μm 去设计。

3.2 迁移率 μn / μp 与饱和漂移速度 vsat：速度的上限

迁移率 μ 描述载流子在单位电场下的漂移速度（v = μE），单位 cm2/(V·s)。它决定：同样的沟道尺寸下，器件能给出多大的跨导与电流，以及同等掺杂下电阻有多小。所以 GaAs 的 8500（硅的约 6 倍）意味着它的 FET 能在更高频率下仍有增益——这正是它能做毫米波、亚毫米波器件的原因。

但电场加大后漂移速度会"饱和"，因为载流子把能量交给晶格（发射光学声子）的速度追上了从电场获取能量的速度。这个饱和漂移速度 vsat才是高频大功率器件的天花板：硅约 1.0×107 cm/s，4H-SiC 约 2.0×107，GaN 约 2.5×107 cm/s。所以做功率放大器时，宽禁带材料能同时提供"高电压摆幅 + 高速度"，这正是第 4 节 Johnson 优值的物理含义。

一个容易忽略的事实：GaAs 有一条著名的负微分迁移率曲线——电子在某个电场（约 3 kV/cm）以上会从高迁移率的 Γ 谷跃迁到低迁移率的 L 谷，速度反而随电场下降。这个"反常"既是耿氏二极管（Gunn diode）这类微波振荡器的物理基础，也意味着 GaAs 器件的高频性能不能简单用低场迁移率 8500 去外推。

3.3 热导率 κ：功率密度的最终裁判

器件不是永动机，损耗最终都变成热量。热导率 κ 决定热量能不能从结（junction）走到散热器。硅 1.5 W/(cm·K) 属于中等水平；SiC 约 4.9 W/(cm·K) 是硅的 3 倍多，这让 SiC 器件在高压大功率下结温可以压得更低、或者散热器可以做得更小；金刚石约 22 W/(cm·K) 是全场第一，也因此成为终极散热材料。

这里有两个特别值得记住的反面案例：GaAs 只有 0.46 W/(cm·K)，GaN 体材料约 1.3 W/(cm·K)——它们明明也很耐高压，却不适合做超大功率器件，因为热量出不来。而 GaN-on-SiC 射频器件之所以能输出到几百瓦，靠的恰恰是底下那层 SiC 衬底在帮忙散热（这是 GaN 选衬底时的头等考量，第 9 节展开）。

3.4 相对介电常数 εr：被低估的双刃剑

εr 越大，同样厚度的介质层能提供越大的栅电容 → 更强的栅控能力、更大的驱动电流。但代价是：

寄生电容变大：器件的输入电容 Ciss、输出电容 Coss、反向传输电容 Crss（米勒电容）随之上升，开关速度与开关损耗变差；

  根据上面的 Ron,sp 公式，εr 在分子，大一点其实是好事（Baliga 优值里它就排在首位）；

  更重要的是：εr 与击穿电场 Ecrit 一起决定了特征长度，即器件尺寸缩放的物理尺度：特征长度 ∝ ε · Ecrit / (q · n)。

实际排列如下：Si 11.7、GaAs 13.1、InP 12.4、4H-SiC 9.7、GaN 8.9、金刚石 5.7。注意一下这个趋势——宽禁带材料的介电常数普遍偏低，这让它们的寄生电容天然较小，是有利于高速的一面。

3.5 直接带隙 vs 间接带隙：发不发光的分水岭

前面已经讲透：要做 LED、激光器、高效率光电探测器，必须是直接带隙（或者至少是允许直接跃迁的带隙结构）。这条判据几乎就是一条产品线分界线：GaAs（直接）做 VCSEL 和射频；InP（直接）做光通信激光器；GaN（直接）做蓝光 LED 与蓝光激光器；而 SiC（间接）虽然 Eg = 3.26 eV 对应 380 nm 的近紫外，理论上能发紫光，却只能做低效紫外 LED ——它真正能站得住的发光路线并非注入式发光，而是作为衬底去外延 GaN，或用于荧光转换类器件，因此 SiC 发光的市场份额几乎可以忽略。

3.6 晶格常数、晶格匹配与热膨胀系数：决定晶体能不能长好

外延生长时，如果两种材料的晶格常数相差太多，界面上就会产生失配位错（misfit dislocation），位错延伸到器件有源区就成了漏电通道、散射中心、可靠性杀手。第 1 篇讲过晶格常数这个概念，这里我们只看它的后果：

第 2 篇：薛定谔方程、泡利不相容与费米-狄拉克分布 · 固体物理的量子三基石

图 2：同一批材料在三个关键维度上的相对位置。注意：没有任何材料在三个维度上同时领先。

把三张条形图放在一起看，结论非常清晰：SiC 赢在耐压与散热，GaN 赢在场强（速度潜力），GaAs 赢在迁移率，而硅哪一项都不出色——但它的每一项都"够用"，加上成本和无缺陷衬底，这才是它统治世界的原因。

关于晶格失配，请记住数量级概念：在 GaN-on-Si（硅衬底上长氮化镓）工艺里，两者失配高达约 17%，热膨胀系数相差约 2.5 倍（GaN 约 5.6×10−6/K，Si 约 2.6×10−6/K），结果就是：

外延层里的穿透位错密度高达 108~109 cm−2（硅单晶是接近 0）；

  降温后外延片会严重翘曲（bow），150 mm 硅片上的翘曲量可达数十微米到数百微米量级

  必须依赖一层数微米厚的应力缓冲层（通常是渐变组分的 AlGaN 或多层 AlN/GaN 超晶格）来把位错"憋死"在缓冲层里。

这就是为什么"硅上长氮化镓"虽然最有成本吸引力（直接沿用成熟的硅产线！），却是最难的科学 —— 我们在第 9 节会完整复盘。

4. 材料优值系数 FOM：没有全面最优，只有场景最优

既然参数这么多而且互相无关，有没有办法一句话评价"哪种材料更适合做某一类器件"？有，这就是材料优值系数（Figure of Merit，FOM）。不同学者针对不同目标各自推导了优值，这里我们只讲三个最有代表性的，它们恰好对应功率电子的三种典型约束：低导通损耗、高频、散热。

4.1 Baliga 优值（BFOM）：低压功率场景

Baliga 在 1980 年代推导了单极（多数载流子）功率器件的最小比导通电阻 Ron,sp（单位面积导通电阻），把第 3 节那个公式中的材料部分单独拎出来，定义为：

BFOM = εr · μn · Ecrit3　（通常以硅为 1 归一化）
  推导脉络：BV ∝ ε·Ecrit2/(2q·ND)，漂移区电阻 Ron,sp = 4BV2/(ε·μ·Ecrit3)。 BFOM 越大，同样耐压下导通损耗越小。它适用于 MOSFET、肖特基二极管这类单极器件——双极器件（IGBT、晶闸管）因为有电导调制效应，不受这条极限约束。

材料	εr	μn (cm²/(V·s))	Ecrit (MV/cm)	BFOM（相对 Si = 1）	解读	

Si	11.7	1400	0.3	1	基准：漂移区电阻决定了低压以上的天花板	

  GaAs	13.1	8500	0.4	约 16	迁移率救场，但 Ecrit 太小，做不了高压	

  4H-SiC	9.7	1000	3.0	约 590	Ecrit 三次方的威力：场强 10 倍 → 约 600 倍	

  GaN	8.9	1200（2DEG 2000）	3.3	约 880（按 2DEG 约 1450）	通常与 SiC 同数量级，差异来自迁移率取值	

算一遍就明白了：4H-SiC 相对硅的优势是 (9.7/11.7) × (1000/1400) × (3.0/0.3)3 ≈ 0.83 × 0.71 × 1000 ≈ 590 倍。虽然前两项（介电常数、迁移率）都吃了亏，但Ecrit3 的 1000 倍碾压了所有劣势。这就是宽禁带的全部秘密。

但请立刻给这个 590 倍泼一盆冷水。实际 1200 V SiC MOSFET 的比导通电阻大约在 2~3.5 mΩ·cm²，而按 BFOM 算出的硅理论极限是约 150 mΩ·cm²、SiC 理论极限仅约 0.25 mΩ·cm² —— SiC 器件距离自己的理论极限还有近 10 倍差距。差距来自哪里？沟道区（channel）电阻、JFET 区电阻、源极接触电阻、衬底电阻，以及 SiC MOSFET 那糟糕的沟道迁移率（见第 8 节）。

这是理解功率器件研发的正确视角：BFOM 说的是"漂移区能有多好"，而真正的战场上，沟道与接触往往才是主角。这也是为什么 Trench MOS 结构（把沟道从水平改成垂直）对 SiC 如此重要——它在跟自己的沟道电阻作战。

4.2 Johnson 优值（JFOM）：高频功率场景

当器件用于功率放大时（发射机、雷达、基站），核心限制不再是导通损耗，而是"能在多高频率下仍输出多大功率"。Johnson 指出，器件能承受的电压摆幅受限于场强 × 尺寸，能承受的频率受限于载流子渡越速度，因此：

JFOM ∝ vsat · Ecrit　（等价于功率-频率乘积的上限）
  直接用第 3 节的数字估算（相对硅）：Si = 1（1.0×107 × 0.3），GaAs ≈ 1.6（1.2×107 × 0.4），4H-SiC ≈ 20（2.0×107 × 3.0），GaN ≈ 27（2.5×107 × 3.3）。若考虑 GaN 异质结二维电子气，实际射频输出功率密度可比同尺寸 GaAs 高 5~10 倍，这正是 5G 宏基站与有源相控阵雷达几乎全线转向 GaN-on-SiC 的原因。

4.3 Keyes 优值（KFOM）：散热受限场景

Keyes 关注的是"热量能不能搬出去"——当集成密度受限于散热能力时：

KFOM ∝ κ · vsat　（热导率与极限速度的乘积）
  相对硅（1.5 × 1.0×107 = 1）：GaAs ≈ 0.37（0.46 × 1.2×107，比硅还差！），4H-SiC ≈ 6.5（4.9 × 2.0×107），GaN ≈ 2.2（1.3 × 2.5×107），金刚石 ≈ 22 以上（22 × 1.5×107，最高）。这张表彻底说明了"GaAs 跑得快但热度散不掉"，也说明了为何 GaN 射频器件要选 SiC 衬底——GaN 提供速度与功率，SiC 负责把热量带走。

把三个优值放在一张表上，你会看到一幅非常有教育意义的画面：

材料	BFOM（导通损耗）	JFOM（高频功率）	KFOM（散热）	结论	

Si	1	1	1	三项全是基准，但因为成本与工艺生态，仍是第一选择	

  GaAs	约 16	约 1.6	约 0.37	只有速度优势；要做大功率必须解决散热，故多为小信号/小功率 RF	

  4H-SiC	约 590	约 20	约 6.5	三项全面领先——但衬底贵、加工难，且沟道迁移率是短板	

  GaN	约 880~1450	约 27	约 2.2	导通与频率双优，散热是唯一短板，靠衬底选路弥补	

  金刚石	>104（理论）	>50	约 22	理论上的终极材料，但掺杂与大尺寸单晶尚未解决	

FOM 的正确用法与四个已知局限：

  ① FOM只在同类器件间比较才有意义——拿 BFOM 去评价 IGBT 是错的（双极器件有电导调制）；

  ② FOM 只覆盖有源区的物理极限，完全没有考虑衬底成本、缺陷密度、可靠性、封装这些问题；

  ③ 它假设均匀电场——工程上的终端结构、场板（field plate）设计会让真实场分布复杂得多；

  ④ 它没有告诉我们如何把材料做成器件。同样一块 GaN，做成横向 HEMT 只能用到 650 V，做成垂直器件才可能挑战 1200 V 以上，而这又需要昂贵的 GaN 体单晶。

  一句话：FOM 决定"物理上可能"，工艺决定"商业上可行"。

5. 硅 Si：靠"综合最优"登基的绝对主力，以及它的四道天花板

硅到底凭什么？答案有点反直觉：硅没有一项参数是冠军，但它是唯一一项不拖后腿的材料——更准确地说，硅赢在一连串看似不起眼、实则每一项都能决定商业化生死的"综合属性"上。

5.1 硅的四张王牌

王牌一：原料几乎不要钱。硅的地壳丰度约 27.7%，仅次于氧（46.6%），排名第二。沙子、石英、砂岩本质都是二氧化硅。这意味着硅的原料供应不存在任何资源约束（对比一下：GaAs 要用砷，InP 要用铟，铟是稀散金属，供应极其有限；金刚石干脆要靠人工合成）。

王牌二：自带完美的天然氧化物——这是半导体史上最大的运气。硅氧化生成的 SiO2，同时满足了三件事：它是极好的绝缘体（禁带约 9 eV，击穿场强可达 10 MV/cm）；它极其致密稳定，不溶于水、能挡住绝大多数杂质（所以能当掺杂掩膜，这正是平面工艺得以成立的前提）；最重要的是，Si/SiO2 的界面态密度可以被做到 1010 cm−2·eV−1 量级——这个数字的含义是：硅表面每一万个原子里才有一个"悬而未决的化学键"在捣乱，因此 MOSFET 的沟道可以在界面上被干净地形成与关断。

请把"有天然氧化物"这件事的重量看清楚。对比一下就知道它有多珍贵：

  · GaAs 没有——它的自然氧化层是 Ga2O3／As2O3 的混合物，疏松、不稳定、化学计量不固定，几十年来全世界都没做成可靠的 GaAs MOS 器件，所以 GaAs 只能做 MESFET / HEMT / HBT 这类不需要高质量栅介质的器件。

  · SiC 有，但质量差得多——SiC 氧化确实也生成 SiO2（这是 SiC 相对 GaN 的一大幸运，让 SiC 能做 MOSFET），但界面态密度比硅高 2~3 个数量级，直接把沟道迁移率打到体材料的百分之几，这是 SiC MOSFET 至今绕不过去的坎（第 8 节）。

  · GaN 连这一步都要绕——它没有能支撑 MOS 沟道的天然界面，所以主流 GaN 功率器件干脆不用 MOS 结构，改用肖特基栅构造 HEMT（第 9 节）。

  看明白了吗？今天我们习以为常的"CMOS"，其实是建立在硅这个独一无二的化学性质之上的。

王牌三：能长出完美的大单晶。第 10 篇会详述直拉法（Czochralski，CZ）：可以把直径 300 mm（12 英寸）的硅单晶坩埚拉出来，而且近乎零位错，纯度达到 99.999999999%（11 个 9）。作为对照，GaAs 主流只有 4~6 英寸，InP 只有 2~4 英寸，SiC 花了三十年才从 4 英寸爬到 6 英寸并刚刚开始 8 英寸产业化，GaN 干脆没有实用的体单晶。晶圆直径每增大一档，单位芯片成本就下降约 20~30%——仅仅这一点，就足以让硅赢下整场成本战争。

王牌四：工艺生态与工程知识积累。硼、磷、砷、锑的掺杂，热氧化、扩散、离子注入、外延、光刻、刻蚀、CMP、金属化——七十年来人类在这一种材料上积累了几乎全部半导体工艺 Know-how，并形成了一条由设备、材料、EDA、IP、代工组成的完整产业链（第 11 篇起展开）。这个生态的价值是复利的：每多一批人用硅，硅的成本就更低、良率就更高，于是更多人来用硅。

27.7%硅的地壳丰度（仅次于氧）

  ~1010Si/SiO₂ 界面态密度（cm⁻²·eV⁻¹），近乎完美

  300 mm硅主流晶圆直径，可拉出近乎零位错单晶

  11 个 9电子级多晶硅纯度 99.999999999%

5.2 硅的四道天花板

天花板一：间接带隙，发不了光。第 1 节已讲透。这条限制使得硅在 LED、激光器、高效率光电转换上彻底缺席——你手机屏幕、家里的灯、光模块里的激光器，没有一个能用硅做发光材料。光子学领域正在用"硅平台上集成别的发光材料"（比如把 InP 激光器键合到硅光芯片上）来绕过去，这是当下最活跃的方向之一。

天花板二：Eg 太窄，高温漏电失控。亲手算一遍最有说服力。把 T = 473 K（200 ℃）代入第 1 节的公式（忽略 Eg 随温度的缓慢下降）：

ni(473 K) ≈ 1×1010 × (473/300)3/2 × exp[ (1.12 / 2k) × (1/300 − 1/473) ] ≈ 5×1013 cm−3
  300 K 时硅的 ni ≈ 1×1010 cm−3，200 ℃ 时暴涨到约 5×1013 cm−3（涨了五千倍）。这个数字已经接近轻掺杂区的掺杂浓度——PN 结的两边被热激发的本征载流子"抹平"，耗尽区消失、二极管开关失效。换成 Eg = 3.26 eV 的 SiC，同样的温度爬升只让它从 10−8 量级升到可以忽略的水平。这就是为什么通用硅器件的结温规格通常封顶在 125~150 ℃，车规通常到 175 ℃，而 SiC 器件可以标称工作在 200 ℃ 以上（理论极限接近 600 ℃）。

天花板三：漂移区电阻随耐压爆炸。这是第 3 节公式的直接后果，可以用一个数字感受：1200 V 时硅的一维理论极限比导通电阻约 150 mΩ·cm²，而实际 1200 V 硅 MOSFET 如果真的做出来，芯片会大到毫无商业价值——所以工程上 1000 V 以上基本不玩硅 MOSFET，改用IGBT（绝缘栅双极晶体管），靠注入少数载流子做"电导调制"来压低导通压降。代价是什么呢？关断时有拖尾电流，开关频率被卡在几十 kHz，变压器、电感、滤波器因此又大又重。下面是行业里常用的经验关系：

Ron,sp ∝ BV2.5　（工程经验系数，略劣于理论的 BV2）
  指数比理论的 2 略高，是因为还要考虑终端区面积、二维电场集中、散热路径等非理想因素。这条经验规律的含义很直白：耐压翻一倍，导通电阻涨约 5.7 倍（22.5）。所以硅 MOSFET 的经济区间基本被锁死在 700 V 以下，而 1200 V 以上必须想办法（IGBT、超结、或者干脆换材料）。

天花板四：高频化受阻。低压场景下面这部分要小心区分：MOSFET 本身的开关可以很快（几百 kHz 甚至 MHz，手机里的 buck 转换器工作在 MHz 级没问题），但一旦牵涉高压，硅就要么被迫采用 IGBT（少子存储拖累开关），要么因为体二极管的反向恢复电荷（Qrr）在硬开关桥臂里产生巨大的反向恢复损耗。这两件事合计起来，就是"你怎么也不能把一台 100 kW 的电机逆变器开到 100 kHz"的根本原因。

5.3 硅的应用版图

逻辑与 SoC：CPU、GPU、AI 加速器、手机 SoC——硅在这里的统治地位是绝对的，而且在可见的未来内看不到替代方案。原因不是硅性能最好，而是微缩这条路本身就极度依赖硅的那一整套综合属性：300 mm 无缺陷晶圆、原子级平整界面、high-k 金属栅、应变工程，环环相扣（详见第 7 篇）。

  存储器：DRAM 与 NAND（第 8 篇），几乎 100% 硅。

  图像传感器 CIS：硅的带隙 1.12 eV 恰好对应 1100 nm 截止波长，完美覆盖 400~1000 nm 的可见光加近红外；加上硅工艺的极致成熟度，CMOS 图像传感器成为硅在"光电"方向上的一大意外收获。

  功率器件（低压）：超结 MOSFET 用在 600~800 V，中低压 MOSFET 用在 100 V 以下，IGBT 模组覆盖 600~6500 V。这一块正在被 SiC 从上方、被 GaN 从右侧蚕食，但因为成本优势巨大，基本盘极稳。

  光伏：晶硅太阳能电池占全球光伏装机量的 95% 以上，实验室单结晶硅效率已达 26%~27%，逼近单结硅的肖克利-奎伊瑟理论极限约 29.4%。硅在光伏上的竞争对手是钙钛矿叠层（第 15 节）。

6. 锗 Ge：从第一只晶体管到应变工程与红外光学的配角

1947 年 12 月，贝尔实验室的巴丁、布拉顿、肖克利做出人类第一只晶体管，材料是锗。今天你几乎买不到锗做的芯片，但锗并没有退出历史舞台，而是转型成了几个极为专业、不可替代的角色。这一节讲"一个失败者如何靠专业化重新立足"。

6.1 锗为什么输给了硅

锗的优点很诱人：Eg 只有 0.66 eV → 更低的开启电压；电子迁移率 3900、空穴迁移率 1900 cm2/(V·s)（硅分别是 1400 和 450，锗的空穴迁移率是硅的 4 倍多）；熔点低（938 ℃），早期提纯更容易在实验室条件下完成——这也是为什么它先赢。

但它有两处致命伤：

禁带太窄 → 室温本征导电。锗室温 ni 约 2.4×1013 cm−3（硅是 1×1010，差了三个数量级）。这意味着锗器件在室温下漏电就相当可观，到了 80~100 ℃ 基本就关不严了。早期锗晶体管在夏天收音机里"跑音"是这个物理事实的直接体现。作为对照：硅要到 200 ℃ 才进入同等糟糕的境界（上一节刚算过）。

  二氧化锗 GeO2 不稳定且溶于水。这条决定了锗的死刑。硅之所以能做平面工艺、能做 MOSFET，全靠那层又致密又不溶的 SiO2；而 GeO2 疏松、水溶性、易挥发，既当不了掺杂掩膜，也当不了钝化层，更做不出高质量栅介质。在晶体管产业向"平面加工 + MOS 结构"转型的 1960 年代，这个短板让锗彻底出局。

技术演进史上的一个启示：锗的失败不是"性能不够"，而是"无法被大规模加工"。半导体材料的第一门槛从来不是参数，而是能不能被稳定地做出界面、做出图形、做出可靠的量产流程。后面你会看到，这条规律在 SiC、GaN、金刚石身上一次次重演。

6.2 锗的现代三件套

① SiGe 应变沟道——把锗"掺"进硅里，而不是单独用。把 Ge 掺入 Si 形成 SiGe 合金后，晶格常数变大。先进的 CMOS 工艺在 PMOS 的源漏区刻蚀出凹槽再选择性外延 SiGe（第 14 篇会讲选择性外延工艺），这样 PMOS 沟道被夹在两个"想变大的"SiGe 之间，被迫受到压应变。压应变使能带结构发生变化，空穴的有效质量变小、迁移率显著提升，PMOS 驱动电流提高可达 25%~50%。这就是第 7 篇讲过的应变工程——锗在这里的贡献是给别人当压强工具，而不是当沟道本身。

② SiGe HBT——异质结双极晶体管的王者。技术原理是在基区用窄带隙的 SiGe、发射区用宽带隙的 Si，形成异质结。价带不连续让空穴很难从基区往发射区倒灌，因此基区可以做得很重掺杂（降低基极电阻）却仍保持高增益。结果是这种器件截止频率 fT / 最高振荡频率 fmax 双双达到数百 GHz 量级，且与 CMOS 工艺兼容良好（SiGe BiCMOS 可以把毫米波电路与数字电路做在同一颗芯片上）。典型应用：77~79 GHz 汽车毫米波雷达收发前端、太赫兹成像、光通信跨阻放大器。这是锗最成功的一次商业化。

③ 红外光学与红外探测。锗在可见光下完全不透明（因为它 0.66 eV 的带隙连可见光都能吸收），但在 2~14 μm 的热红外波段高度透明。这使得锗成为红外热像仪镜头的标准材料（你可以看到那种金属光泽的灰色窗口，那就是锗镜片），同时也是夜视、气体传感、火警探测等系统的核心光学件。此外，把锗外延到硅上，还可以做 850~1550 nm 近红外探测器——这正是硅光子（silicon photonics）芯片接收端的关键器件。难点在于锗与硅晶格失配约 4.2%，需要渐变缓冲层来消化失配位错，而这会带来暗电流问题。

④ 作为集成 III-V 材料的缓冲过渡层。Ge 的晶格常数（5.658 Å）恰好介于 Si（5.431 Å）与 GaAs（5.653 Å）之间，几乎是 GaAs 的完美匹配对象。工业界因此常用"Si 上先长一层 Ge（或渐变 SiGe）作缓冲，再在上面长 GaAs/InP"的办法做大失配外延，这是硅基光电子集成的一条重要路径（代价是 Ge 与 Si 之间 4.2% 的失配需要渐变缓冲层来吸收位错）。空间太阳能电池上，锗衬底本身就是三结 GaInP/GaAs/Ge 叠层电池的最底层。

7. 化合物半导体 GaAs / InP：只在硅做不了的地方出手

把 GaAs 和 InP 放在一起讲是有理由的：它们都是 III-V 族、都是直接带隙、都以"小尺寸高成本"著称，也都在同一件事上赚钱——硅做不了的事。

7.1 GaAs 的四张好牌

直接带隙（1.42 eV）：能高效发光与吸光，红光 LED 时代的主力；今天仍有大量红外 LED、VCSEL、边发射激光器用它。

  极高电子迁移率（8500 cm2/(V·s)）：硅的 6 倍。这意味着同样栅长的 FET 有更高的跨导与增益，射频性能天然更好。

  半绝缘衬底（SI-GaAs）：这是特别值得单独拎出来的一条。GaAs 可以通过掺铬或利用本征深能级缺陷（EL2）补偿，做出电阻率高达 107~108 Ω·cm 的单晶衬底——几乎就是一块绝缘体。衬底本身不导电意味着：传输线几乎没有衬底损耗、寄生电容极小、各器件之间天然隔离。这直接使得 MMIC（单片微波集成电路）成为可能：你可以把功率放大器、低噪放、开关、移相器、混频器全部做在同一片 GaAs 上。而在硅上做同样的东西，衬底是导电的，信号会跑光。

  射频器件谱系齐全：MESFET、pHEMT（赝配高电子迁移率晶体管）、HBT（异质结双极晶体管），分别适配不同的功率、频率与线性度需求。

7.2 InP：光通信波长的主人

为什么长距离光通信偏偏要 InP？因为石英光纤有两个"窗口"：1310 nm 色散最小，1550 nm 损耗最低（约 0.2 dB/km）。要把半导体激光器的波长对准这两个数字，Eg 必须落在约 0.8~0.95 eV，而这恰好是 InGaAsP 四元合金（外延在 InP 衬底上，晶格匹配）能调节的范围。相关的四种器件：DFB 激光器、EML（电吸收调制激光器）、直接调制激光器，以及 InGaAs PIN/APD 探测器，全部是 InP 体系的产物。

λ (nm) = 1240 / Eg (eV)　→　1550 nm 对应 Eg ≈ 0.80 eV；1310 nm 对应 ≈ 0.95 eV
  这两个能量值正好落在 In1−xGaxAsyP1−y 四元合金的调谐范围内（且能与 InP 衬底保持晶格匹配，这是能长高质量外延的前提）。硅做不到，GaAs 的 Eg = 1.42 eV 对应 873 nm，也做不到。整个长途光通信与数据中心光互连，就建立在 InP 这一套材料体系之上。

此外 InP HEMT / InP HBT 拥有全场最高的高频性能（fmax 可达 1 THz 以上），在毫米波、亚毫米波和太赫兹前端里是不可替代的选择，只是成本太高、只用在仪器与国防级别的产品上。

图 3：GaAs 与 InP 的三条应用链路。它们几乎从不在"算"这件事上与硅竞争，只做硅做不了的发光、感光与高频。

7.3 为什么它们只做"硅做不了"的事

GaAs / InP 的短板是一份很长的账单，每一条都在限制它们能做多大的生意：

晶圆小：GaAs 主流 4~6 英寸（近年有厂商推 8 英寸 GaAs 的尝试，但良率与脆性仍是问题），InP 主流 2~4 英寸。硅是 300 mm（12 英寸）。同样的器件，GaAs 的单颗成本天然高出一个数量级。

  脆且易碎：GaAs 的机械强度远低于硅，产线搬运、划片、磨片的碎片率明显更高，这直接吃掉良率。

  砷有毒性：从原材料到外延尾气处理，都需要严格的环保与安全投入。这不是小问题，它决定了任何一条 GaAs 产线的固定成本。

  没有天然氧化物：前面强调过，这让它无法做 MOS 器件，也就无法做大规模数字集成电路——这就是 GaAs 永远进不了 CPU/GPU 这个市场的根本原因。

  热导率低：GaAs 仅 0.46 W/(cm·K)（硅的不到三分之一），InP 也只有 0.68 W/(cm·K)。热量出不来，所以它做不了大功率器件——手机 PA 的输出功率通常在 1~3 W 量级，基站级的大功率业务只能交给后面的 GaN-on-SiC。

一句话总结这一节：GaAs/InP 的胜利公式是——在必须"发声"（发光）或必须"听得清、说得快"（射频）的地方，用一个尺寸小、价格贵、工序复杂的衬底，换来硅给不出来的性能。它们从来都不是硅的替代品，而是硅旁边的特种兵。真正试图正面取代硅在功率电子中的地位的，是接下来两节的主角：碳化硅与氮化镓。

8. 碳化硅 SiC：高压高温战场的主力，以及它为什么这么贵

碳化硅的故事，是两个角色同时翻盘的教科书案例：材料属性上，它把硅的四道天花板砍掉三道；产业属性上，它把一个材料难点变成了一整套工艺难题，导致它的成本长期居高不下。

8.1 物性：为什么 SiC 天生适合高压高温

SiC 有上百种晶型（polytype），其中电子器件只用两种：4H-SiC（主流）和 6H-SiC。取产业标准的 4H-SiC 看：

参数	4H-SiC	相对 Si	器件语言翻译	

禁带宽度 Eg	3.26 eV	约 2.9×	本征温度极高，200 ℃ 以上照常工作；漏电流低几个数量级	

  击穿场强 Ecrit	约 2.5~3.5 MV/cm	约 10×	同样耐压，漂移区厚度只需约 1/10，电阻理论上低约 600 倍	

  热导率 κ	约 4.9 W/(cm·K)	约 3.2×	散热器可以做小，或者同体积下输出功率更大	

  饱和漂移速度 vsat	约 2.0×107 cm/s	约 2×	支持更高开关频率（但通常不追求极致高频）	

  体电子迁移率 μn	约 1000 cm²/(V·s)	约 0.7×	略逊于硅，但不是主要矛盾	

  天然氧化物	有（热氧化生成 SiO2）	—	幸运：SiC 是唯一能做高质量 MOSFET 的宽禁带材料	

  带隙类型	间接	同 Si	做不了高效率发光器件（这限制了它的应用面）	

请把最后两行放在一起读，这是 SiC 与 GaN 分道扬镳的原点：

  SiC 有天然氧化物（ SiO2 ）→ 能做 MOSFET → 天然适合高压垂直结构器件（电流竖着走，电压由厚外延层承担）→ 主攻 600 V 以上。

  GaN 没有可用的 MOS 界面，但有极化效应带来的二维电子气 → 做 HEMT → 横向器件，电子在界面上横向跑 → 主攻快、主攻高频。

  两条路的物理起点完全不同，所以它们不会互相替代。

8.2 杀手应用：为什么电动车要把硅 IGBT 换成 SiC MOSFET

电动车的主驱逆变器（traction inverter）负责把电池的直流电变成驱动电机的三相交流电，是整个电驱系统的"咽喉"。传统方案用硅 IGBT 模块，问题是：

IGBT 有拖尾电流：关断时注入的少数载流子要慢慢复合掉，形成明显的关断拖尾损耗，开关频率只能卡在 10 kHz 上下；

  反并联二极管的反向恢复：硅 PiN 二极管反向恢复电荷大，每次换流都要额外贡献损耗；

  轻载效率难看：城市工况下逆变器大多时间工作在低负载区，而 IGBT 的开关损耗与负载相关性不友好——恰恰在这里最费电。

换成 SiC MOSFET 之后，改变了三件事：

单极器件，没有少子存储：开关损耗大幅下降。典型对比是同等规格下，SiC MOSFET 的开关损耗可比硅 IGBT 低 50%~80%，尤其在部分负载工况下差距最大；

  可用 SiC 肖特基二极管（SBD/JBS）替代硅 PiN 二极管：反向恢复电荷近乎为零（注意：若直接用 SiC MOSFET 的体二极管续流，它仍有双极导电成分，因此工程上多用外接 SiC SBD 旁路，或在第三代沟槽器件中把体二极管的双极退化降到最低）；

  高温能力：结温可从 150 ℃ 提到 175~200 ℃，冷却系统可以简化。

图 4：SiC MOSFET 相对硅 IGBT 的效率优势主要集中在轻载与中载工况，而这个区间恰好对应真实的城市驾驶循环。

关于"续航提升 5%~10%"这个常被引用的数字，我们需要保持工程上的诚实：它取决于整车的基础效率、驾驶循环中轻载占比、电池容量、以及是否同时优化了电机与减速器。行业实测多在 3%~8% 区间；但从另一个角度算账可能更有说服力——如果要拿到同样的续航，装 SiC 方案的车可以少装几 kWh 电池，而这几 kWh 电池的成本往往就能抵消 SiC 器件相对硅 IGBT 的价差。这就是为什么 800 V 高压平台几乎全线拥抱 SiC：电压越高，SiC 的优势越大，而电池/线束/冷却的节省反而让系统总成本接近持平。

8.3 电压档位与应用分布

规格	典型 application	与硅的关系	

650 V	车载 OBC（车载充电机）、DC-DC、光伏微型逆变器、服务器电源、充电桩模块	这里 SiC 与 GaN、与高压 Si SJ MOSFET 三方竞争，"提高效率/提高功率密度"是主要诉求	

  1200 V	电动车主驱逆变器、光伏集中式逆变器、储能变流器 PCS、大功率充电桩、UPS	SiC 最肥的一块市场：硅 IGBT 在这里被逐步替换	

  1700 V	工业电机驱动、光伏 1500 V 系统、风力发电变流器、船舶电力推进	硅的方案体积巨大，SiC 优势更明显	

  3300 V 及以上	轨道交通牵引、电力机车、智能电网、高压直流输电	目前仍以硅 IGBT 压接式模块为主，SiC 正在以" SiC MOSFET/SiC IGBT 混合模块"形式渗透	

8.4 为什么 SiC 这么贵：六个工艺难点

这是本节的重点，也是新手最缺的一块认知。SiC 的价格问题不是市场炒作，是实打实的物理与化学难题。

长晶的物理强迫：没有液相。SiC 在常压下不会熔化成化学计量比的液体，只会升华（约 2700 ℃ 以上分解）。所以不能用硅那种"把料熔化后拉晶体"的直拉法，而必须用物理气相传输法（PVT）：在 2000~2500 ℃ 的石墨坩埚里，让原料在下方升华、在上方籽晶上重新结晶。代价是：生长速度极慢，典型只有 0.1~1 mm/h（硅直拉法可以达到每小时几十毫米量级，翻了百倍）；整个过程无法直接观察；温度窗口极窄；产出的晶锭只有十几到几十毫米厚。这就是"SiC 衬底贵"的第一性原因。

  晶型控制与缺陷。SiC 有上百种堆垛顺序的晶型，长晶过程中稍不留神就会"堆错一层"，变成另一种晶型（称为晶型夹杂），这部分晶体就报废了。此外还有穿透螺位错（TSD）、刃位错、基平面位错（BPD），以及历史上著名的"微管"（micropipe）——一个贯穿整个晶锭的空心管子，会让器件直接击穿。好消息是：经过二十年努力，微管密度已降到接近为零，主流衬底的位错密度降到 102~104 cm−2 量级；坏消息是：基平面位错会在器件工作时"繁殖"，诱发堆垛层错，造成导通电阻漂移——这是一个需要衬底厂与外延厂共同抑制的可靠性问题。

  6 英寸 → 8 英寸的爬坡异常艰难。硅三十年前就到了 300 mm，而 SiC 到 2010 年代才确立 150 mm（6 英寸）量产，200 mm（8 英寸）直到最近几年才正式开始批量供货并快速爬产。难度在于：坩埚越大，温度场与气相流场越难均匀，径向温差几十度就会导致生长速率不均、应力开裂。

  硬度带来的加工困境。SiC 的莫氏硬度约 9.2~9.5，仅次于金刚石（10）。这意味着：切片只能用金刚石线锯，且效率极低；研磨抛光要用专门的金刚石磨料 CPM 工艺；每片晶圆都要消耗可观的加工时间。硅片 CMP 几分钟搞定的事，SiC 要花几十分钟到数小时（对比第 15 篇的 CMP 工艺，你会更深理解这种"加工代价"）。

  掺杂方式完全不同。硅里可以做高温扩散（杂质在固体里扩散进去），而 SiC 里杂质扩散系数极低，只能通过离子注入 + 超高温退火（1600~1800 ℃）来实现选择性掺杂。高温退火本身又带来新问题：碳原子容易析出、表面碳化、形貌劣化、注入损伤难以完全修复。工艺复杂度与设备要求直线上升。

  栅氧界面质量——SiC MOSFET 的阿喀琉斯之踵。SiC 热氧化确实生成 SiO2，但界面上残留大量的碳团簇、硅悬挂键与近界面缺陷，界面态密度比 Si/SiO2 高 2~3 个数量级。后果直接而痛苦：反型层里的电子被这些缺陷散射与俘获，沟道有效迁移率只有 20~50 cm²/(V·s)，仅为体材料 1000 的百分之几。于是出现了这样的荒诞局面：漂移区电阻被材料特性降到极低，却被沟道电阻拖了后腿。此外，界面态还会引起阈值电压漂移与栅氧可靠性问题（业界通过 NO/N2O 退火、掺氮界面钝化等手段缓解，但未能根本解决）。

8.5 SiC 的器件结构：SBD、DMOS、Trench

SiC SBD / JBS（结势垒肖特基二极管）：这是最先商业化的 SiC 器件，因为它简单。它是单极器件，没有少数载流子存储，反向恢复时间近乎为零，可以工作在几十 kHz 以上；配套的好处是它的开关损耗与温度相关性远小于硅快恢复二极管。常见问题：肖特基势垒较低导致反向漏电流偏大，因此产业上多用 JBS（在肖特基界面下注入 P 型区形成结势垒）来压制漏电。

平面 DMOS（VDMOS）：早期的 SiC MOSFET 结构，横向的双注入 MOS 沟道 + 电流垂直流向衬底。优点是工艺相对简单、栅氧可靠性容易做；缺点是元胞尺寸大、JFET 区电阻高，比导通电阻下不来。

沟槽栅 Trench MOS：把栅极挖沟槽竖起来，去掉了 JFET 区电阻，元胞可以更密，比导通电阻可下降 30%~50%。这是近几代主流厂商（英飞凌、罗姆、博世、意法半导体等）的主力结构。但代价有三：沟槽底部的栅氧电场集中（必须做屏蔽极/深 P 区保护）、沟槽侧壁的沟道迁移率与晶面取向强相关、以及更复杂的工艺控制。这里可以清楚看到功率器件的一个永恒主题：结构创新是在跟"材料给不完的好处"做交换。

工程实践中还有两个常被忽略的现实：

  ① SiC MOSFET 的短路耐受时间明显短于硅 IGBT（典型为几微秒量级），驱动电路必须在极短时间内完成关断保护，这对栅极驱动与保护设计提出了更高要求；

  ② 栅极驱动电压不能照搬硅：SiC MOSFET 常需要 +15~+18 V 开通、−2~−5 V 关断，且对栅极回路电感、米勒效应、寄生导通极其敏感。换一颗 SiC 器件，意味着要同时重新设计驱动、缓冲、 Layout 寄生参数、散热路径与 EMI 对策——这正是第 16 节要讲的"材料换一下就能用"这种想法的彻底破产。

9. 氮化镓 GaN：极化出来的二维电子气，与一场高频革命

GaN 的故事比 SiC 更"反常识"：它最厉害的地方，恰恰是它天然"漏电"——不需要任何掺杂，界面上就自动生成一层超高浓度、超高迁移率的导电沟道。这层东西叫二维电子气（2DEG，two-dimensional electron gas），是整个 GaN 器件世界的基石。

9.1 核心武器：AlGaN/GaN 异质结的极化效应

GaN（Eg = 3.4 eV）和 AlN（Eg = 6.0 eV）是同族氮化物，两者可以按任意比例形成AlGaN 三元合金。把一层大约 15~25 nm 厚、Al 组分约 20%~25% 的 AlGaN 外延生长在 GaN 上，就构成了 GaN HEMT 的骨架。魔法在这里发生：

自发极化（spontaneous polarization）：纤锌矿结构的氮化物晶体中，正负电荷中心天然不重合，整层材料自带极化电场。AlGaN 与 GaN 的自发极化强度不同。

  压电极化（piezoelectric polarization）：AlGaN 的晶格常数比 GaN 小，被"撑"着长在 GaN 上时承受双轴拉伸应变，形变产生额外的压电极化。这一项通常占总极化电荷的一半左右。

  界面上的极化不连续：两层材料极化强度不同，界面处就出现了净的束缚面电荷（约 1×1013 cm−2 量级）。正电荷通常出现在表面一侧、负电荷出现在衬底一侧（具体取决于极化方向与外延面的极性），负电荷一侧在 AlGaN/GaN 界面。

  为了补偿这些正电荷，自由电子必须聚集：这些电子来自表面态、或者来自 AlGaN 中的施主，它们被扫到界面上、被 GaN 一侧的导带不连续（ΔEc ≈ 0.3~0.5 eV）挤在极薄的三角形量子阱里。这就是二维电子气。它在垂直于界面的方向上被限制在几个纳米内（量子化），但在平行于界面的方向上有极高的迁移率（1500~2000 cm²/(V·s)），因为沟道里没有任何电离杂质散射——它不需要掺杂，这是它与 MOSFET 反型层的本质区别。

图 5：AlGaN/GaN 异质结的能带示意。极化电荷在界面"逼"出一层无需掺杂的高迁移率电子，这就是 HEMT 常开特性的来源。

把这件事量化出来：

ns ≈ σpol / q − [ εAlGaN / (q2 · d) ] × [ q·φB + EF − ΔEc ]
  第一项 σpol/q 是极化面电荷全部贡献给沟道的理想值（σpol 约 1×1013 cm−2 量级）；第二项是"损失项"——势垒层越薄 d 越小，损失越大，这也是为什么势垒层不能做得太薄。典型结果：ns ≈ 0.8~1.5×1013 cm−2，这个值比 MOSFET 反型层的面密度高一到两个数量级，且因为沟道不掺杂，迁移率几乎不受电离杂质散射影响。

9.2 天然的常开（耗尽型）器件，以及如何做成常关（增强型）

问题来了：零栅压时 2DEG 就存在，所以天然的 GaN HEMT 是耗尽型（D-mode，常开）器件，阈值电压通常 Vth ≈ −2~−4 V，要靠加负栅压才能关断。可是功率电子的安全性要求"断电/驱动失效时必须关断"（fail-safe），于是业界发展出两条主流路线：

p-GaN 栅增强型：在 AlGaN 上面再长一层 P 型 GaN 帽层。P 型 GaN 与 AlGaN 形成 PN 结，它的内建电场把栅下方的能带整体抬高，使 Ec 抬到费米能级以上，沟道在零偏时消失；加正栅压后能带重新压下去，沟道恢复。这样得到 Vth ≈ +1.5~+2.5 V 的常关器件。代价有两个：一是栅压一旦超过约 +6~+7 V，栅极 PN 结或肖特基接触就会导通，因此驱动设计受限（需要精确的门限与米勒钳位）；二是 p 型 GaN 的掺杂与欧姆接触工艺难度不小（Mg 受主电离能约 170~200 meV，室温激活率很低）。

  Cascode 共源共栅方案：把一个高压 D-mode GaN HEMT 与一颗低压硅 MOSFET 串联（硅管作源极跟随/主控），对外呈现出常关特性。优点是工程师可以"像用硅 MOS 一样"驱动它；代价是引入了硅管的体二极管与额外导通电阻，封装与回路电感变差，成本上升，且高频优势被削弱一部分。

选型的经验法则：追求极致高频与功率密度（快充、数据中心 48 V 母线、高频 DC-DC）时偏好 p-GaN 栅增强型；追求易用性、需要与传统驱动兼容的工业场景，或电压/电流等级较大时，cascode 共源共栅更容易落地。两者在系统层面的取舍，往往比器件参数本身更重要。

9.3 三种衬底路线：这是理解 GaN 产业的钥匙

GaN 没有低成本的大尺寸体单晶（虽然有 HVPE、氨热法等自支撑 GaN 衬底产业，但尺寸与价格都还难以支撑大规模功率应用），所有 GaN 器件都是异质外延。选什么衬底，直接决定了产品的性能定位与成本结构：

路线	衬底尺寸	优点	缺点	主战场	

GaN-on-Si	6~8 英寸（可沿用硅产线）	成本最低、尺寸最大、产能弹性最大；可用标准硅 Fab 后端	失配约 17%、热膨胀差约 2.5 倍 → 缓冲层厚、位错密度高（108~109 cm−2）、晶圆翘曲大、耐压受限（通常 ≤ 650 V）	消费电源、快充、数据中心电源、车规低压辅助电源	

  GaN-on-SiC	4~6 英寸	衬底热导率 4.9 W/(cm·K)，散热最好；半绝缘衬底适合微波	衬底极贵；尺寸小；成本高一个数量级	5G 基站功放、雷达、卫星通信、电子战	

  GaN-on-Sapphire	4~6 英寸	技术最成熟、成本适中、蓝宝石绝缘且化学稳定	蓝宝石热导率极低（约 0.3 W/(cm·K)）、不导电不好做垂直结构	蓝光/白光 LED、Micro LED（InGaN 体系）	

顺便补一笔这段历史：InGaN 蓝光 LED是 1990 年代困扰全球物理学界与产业界十多年的难题——GaN 的 P 型掺杂长期无法实现，直到中村修二（利用低温 GaN 缓冲层 + 热退火激活 Mg 受主）等人在 1990 年代初突破，蓝光 LED 才成为可能，进而才有白光 LED（蓝光芯片 + YAG 荧光粉）与今天的 LED 照明革命，这项工作获得了 2014 年诺贝尔物理学奖。它很好地说明了本章的主题：一个"掺杂"这种看似细节的材料问题，能卡住整个产业十年。

9.4 应用：从 65 W 充电头到雷达

65 W 快充/氮化镓充电器：GaN 最成功的消费级市场。核心逻辑是提频：把开关频率从硅的 65~130 kHz 提到 300 kHz~1 MHz 以上，变压器与输出滤波电容的体积随频率上升而缩小，功率密度可从硅方案的约 0.5 W/cm³ 提升到 1 W/cm³ 以上，同等功率下充电器体积缩小约 40%~50%，且因为效率更高而发热更低。这是"材料的物理优势 → 系统形态改变"的最佳案例。

  数据中心与通信电源：服务器电源的 AC-DC 整流（图腾柱 PFC 拓扑几乎是为 GaN 量身定做的，因为 GaN 反向恢复近乎为零）与 48 V 母线 DC-DC 变换，是提高"钛金级"效率的关键路径。AI 服务器单机架功耗暴涨的背景下，这一块的价值正在快速上升。

  车载：48 V 轻混系统的 DC-DC、OBC（车载充电机，部分厂商选 GaN，部分选 SiC，取决于功率等级与拓扑）、以及激光雷达 LiDAR 里的短脉冲驱动（GaN 能提供纳秒级的极高峰值电流脉冲，直接决定激光雷达的探测距离与分辨率）。

  RF 射频：5G 宏基站的功率放大器几乎全线 GaN-on-SiC——同样的输出功率，GaN 器件面积只有 LDMOS 的几分之一，且带宽更宽，这让 Massive MIMO 天线阵列在体积与散热上成为可能；相控阵雷达同理。

9.5 可靠性：GaN 的两个"成长烦恼"

动态导通电阻 Rds(on) 退化：这是 GaN HEMT 最著名的可靠性问题。器件在高压关断状态下，电子可能被陷阱（表面态、缓冲层深能级、势垒层缺陷）俘获；当器件再次开通时，这些被俘获的负电荷会部分"抵消"沟道里的二维电子气，表现为导通电阻比静态测量值高出数十个百分点。这与历史上称为"电流崩塌（current collapse）"的现象同源：陷阱俘获导致沟道局部耗尽，输出电流下降。工程上的对策包括：表面钝化（SiNx）、场板（field plate）结构优化电场分布、缓冲层掺碳/掺铁形成半绝缘层、以及更洁净的界面工艺。行业已在用"动态 Rds(on) 与静态值之比"作为标准筛选项，成熟产品的动态退化被控制在一个较小的倍数以内。

还有一个长期隐痛：GaN 缺少实用的高质量 p 型沟道（Mg 受主电离能太高），因此难以做 p 沟道器件，也就难以像 CMOS 那样做互补电路，也难以像 SiC 那样做垂直双极结构器件。这决定了 GaN 的体系偏向单极横向器件，也决定了它短时间内主攻 650 V 以下、以及 RF 市场。要突破这一点，需要低成本的大尺寸自支撑 GaN 单晶来做垂直器件——这正是当前 HVPE/氨热法 GaN 衬底产业化的目标。

10. SiC 与 GaN 的分工：功率-频率坐标上的势力范围

到这里，我们可以把三种功率材料放进同一张功率-频率坐标图里了。请记住读图的方法：这不是一张"谁更强"的排名图，而是一张势力范围划分图。

图 6：Si / SiC / GaN 的势力范围。三个椭圆的重叠区正是当前工程界争论最多、也最有趣的地方。

把图上的信息翻译成工程师的决策逻辑：

硅的低频全功率统治区：只要频率低于约 20~50 kHz、电压不超过 ~900 V（或者不在意开关损耗），硅永远是最便宜的答案。家电、工控、工业电机、消费适配器、低端 UPS——这些市场里 SiC/GaN 的优势无法覆盖它们的价差。

  SiC 的中高压区：当阻断电压超过约 650 V、或者结温要超过 150 ℃、或者散热条件受限但功率很大，SiC 就开始碾压。典型场景：车载主驱逆变器（1200 V）、光伏集中式逆变器、储能 PCS、大功率充电桩。

  GaN 的低压高频区：当电压低于约 650 V、但你想把频率开到几百 kHz 甚至 MHz，或者你追求的是体积与功率密度而不是极致效率，GaN 是无可替代的。典型场景：65 W~300 W 快充、数据中心服务器电源、高频 DC-DC、激光雷达驱动。

  重叠区的判断依据：在 400~650 V、几十 kHz 这个交叉区间，三个技术都可能合理，最终决定者是系统成本：器件价格 + 磁性元件/散热器/PCB 成本 + 开发周期与认证成本。举两个真实例子：同为车载充电机 OBC，中小功率描绘 GaN 更高效更紧凑，大功率则 SiC 更稳更高压；同为数据中心电源，图腾柱 PFC 常用 SiC 或 GaN 取决于功率等级与产品线策略。

最重要的一句话：三者互补，而非替代。真实的电动车里往往是三者同时在场：主驱逆变器用 SiC MOSFET（高电压大功率）、车载充电机与 DC-DC 可能用 SiC 或 GaN（看功率等级）、而车灯驱动、各类小电机、低压配电与所有 MCU/SoC/传感器还在用大量硅器件。理解"哪个位置用什么"，比背诵"谁更先进"有用一万倍。

11. 从多晶料到抛光片：一颗晶圆是怎么"长"出来的

前面九节回答的是"用哪种材料"，这一节回答另一个同样决定成本与良率的问题——一块合格的衬底是怎么从粉末变成晶圆的。理解制备工艺，才能真正理解第 8 节"SiC 为什么贵"、第 9 节"GaN 为什么有三条衬底路线"，以及下一节产业链为什么是现在这个分工格局。衬底环节的所有商业故事，本质上都是晶体生长物理的故事。

11.1 第一步：把原料提纯到"11 个 9"

硅的起点是最便宜的石英砂（SiO2），但要走完一条漫长的提纯链：碳热还原得到约 98% 纯度的冶金级硅 → 与氯化氢反应生成三氯氢硅 SiHCl3 → 精馏塔反复蒸馏（利用沸点差，把硼、磷等杂质化合物分离）→ 西门子法：在 1100 ℃ 的钟罩炉内，高纯 SiHCl3 被氢气还原，缓慢沉积在一根细硅芯上，长成直径 15~20 cm 的棒状多晶硅。最终的电子级多晶硅纯度达到 9N~11N（99.9999999%~99.999999999%）——粗略类比：两百亿个原子里才允许有一个杂质。化合物方面，GaAs 由 6N~7N 的高纯镓与砷直接合成多晶；SiC 则把高纯硅粉与碳粉在 2000 ℃ 合成，本身就是为后续长晶准备的"原料砖"。

11.2 第二步：单晶生长——把原子排成一支纪律部队

多晶硅里布满晶界，而晶界是载流子的陷阱和漏电通道，器件必须做在原子的"队列完全整齐"的单晶上。把多晶变单晶，工业上主要有四条路线，哪条路线可用，几乎完全由材料的物理性质决定：

方法	适用材料	核心思想	关键约束	

直拉法 CZ	硅（约 90% 产量）	籽晶从熔体中边旋转边提拉	必须接触坩埚，引入氧杂质	

  区熔法 FZ	硅（高阻/功率）	悬浮熔区自下而上扫过晶棒	无坩埚超低氧，直径难超 200 mm	

  LEC / VGF	GaAs、InP	液封直拉 / 垂直梯度凝固	需抑制 As、P 高温分解	

  PVT 升华法	SiC	2300 ℃ 升华再结晶到籽晶	生长速率约 0.2~1 mm/h，缺陷控制极难	

直拉法（Czochralski，CZ）是理解整条衬底产业的最佳样本，它的五个阶段环环相扣：

图 7：直拉法 CZ 示意。缩颈（Dash necking）是现代硅产业隐藏的英雄——没有它，位错会在几厘米内毁掉整根晶锭。

几个值得记住的工程细节：氧是 CZ 硅"必要的杂质"——坩埚（石英 SiO2）会被熔硅缓慢溶解，氧进入晶体后一方面在后续热处理中形成"内吸杂"把金属杂质吸离器件区，另一方面过量氧会形成 COP 缺陷伤害栅氧可靠性，所以氧含量要在 6~9×1017 cm−3 这个窗口里精确控制。区熔法（FZ）因为完全不接触坩埚，可以做超高阻、超低氧晶体，是高压 IGBT 与射线探测器的首选，但直径与机械强度受限。化合物这边，GaAs 的主流已从 LEC 转向 VGF（垂直梯度凝固）——温度梯度平缓，位错密度低一个数量级；InP 则因为磷的分解压极高，还要额外解决高压单晶炉问题。SiC 的 PVT 升华法是最"狠"的：2300 ℃ 以上、生长速率不到 1 mm/h，一周只能长出几厘米，微管、位错、层错的控制水平直接决定衬底良率——这就是第 8 节"SiC 为什么贵"的物理根源。GaN 没有体晶捷径：主流是异质外延（在硅、SiC、蓝宝石上用 MOCVD 生长），自支撑 GaN 依靠 HVPE 快速生长后剥离，成本仍然很高（对应第 9 节的三条衬底路线）。

11.3 第三步：从晶锭到晶圆——一场关于"平整与洁净"的修行

晶锭只是半成品。接下来的工序链每一环都在做两件事：把材料损耗降到最低，把表面瑕疵降到最低。以硅为例：X 射线衍射定向后滚磨出参考面/缺口（notch，给后续光刻对准用）→ 金刚线多线切割（同时切出几百片薄晶圆）→ 倒角 → 研磨去除切割损伤层 → 化学腐蚀去掉应力层 → CMP 化学机械抛光（把表面做到纳米级平整，这是全产业对"平整"的极限要求之一）→ RCA 清洗 → 激光/光学检验。硅已经足够难，SiC 更甚：莫氏硬度仅次于金刚石，传统金刚线切割损耗巨大，产业正在切换到激光隐形切割 + 冷分裂——先用激光在材料内部"改质"出分离面，再掰开，材料损耗可降低 30% 以上。

11.4 第四步：外延——器件真正生长的那一层

抛光衬底本身几乎不直接做器件：器件都做在外延层里，衬底只提供机械支撑和晶格模板。硅外延用 CVD 在衬底上长一层电阻率、厚度可精确控制的单晶硅；SiC 外延则有一个精妙细节——衬底沿 (0001) 面斜切 4°，让台面台阶引导 step-flow 生长，同时推动基面位错（BPD）转化为器件更能容忍的刃位错（TED），BPD 浓度直接决定 SiC MOSFET 的双极退化可靠性；GaN 外延（MOCVD）要在 17% 晶格失配的硅上先长 AlN 成核层再做应力管理，层数与梯度设计是各家外延厂的核心 know-how。衬底与外延是两个独立产业环节——这一点是理解下一节产业链分工的基础。

12. 产业链地图：每一层都有谁在赚钱

材料知识学得再透，落到行业判断上还需要一张"谁在哪个环节、赚什么钱"的地图。上一节的工艺链直接决定了产业链的分层：长晶/切片设备 → 衬底 → 外延 → 器件与模块，每层的技术门槛、竞争格局与盈利模式都不一样。

图 8：半导体材料产业链四层瀑布。同一公司在不同层的角色会重叠（如 Wolfspeed 从衬底做到器件，英诺赛科从外延做到模块）。

12.1 主要玩家速查表

环节	国际代表	中国大陆代表	格局要点	

电子级多晶硅	Wacker、德山、三菱多晶硅	鑫华半导体、黄河水电	西门子法，典型周期品	

  12 英寸硅片	信越化学、SUMCO、环球晶圆、Siltronic、SK Siltron	沪硅产业、TCL 中环、立昂微、中欣晶圆、奕斯伟	五大家长期占全球 80% 以上	

  GaAs / InP 衬底	住友电工、Freiberger、JX 金属、AXT	北京通美（AXT 子公司）、云南锗业	VGF 为主流工艺	

  SiC 导电型衬底	Wolfspeed、Coherent、SiCrystal（罗姆）、SK Siltron CSS、Resonac	天岳先进、天科合达、烁科晶体	6→8 英寸扩径是当前主战场	

  SiC 外延	Resonac、昭和电工体系	瀚天天成、东莞天域、希科半导体	外延缺陷决定器件良率	

  GaN 衬底 / 外延	住友电工、三菱化学、古河机械、IQE	苏州纳维、东莞中镓	自支撑 GaN 仍数倍贵于 SiC	

  光刻胶	JSR、TOK、信越化学、住友化学	彤程新材（北京科华）、南大光电	KrF/ArF 国产化攻坚中	

  电子特气 / CMP / 靶材	林德、空气化工、CMC、JX 金属	华特气体、金宏气体、安集科技、江丰电子	单品价值低、断供影响大	

  长晶 / 切片设备	PVA TePla、Ferrotec	晶盛机电、连城数控、高测股份	SiC 长晶炉是新增量	

12.2 读懂这张地图的三条线索

线索一：越靠上游越像"周期品"，越靠下游越像"消费品"。硅片是典型的大宗化工生意：扩产周期 2~3 年，需求一小幅波动，价格就大涨大跌，行业五年一轮洗牌（2008、2013、2017、2021 四轮硅片涨价周期都遵循同一剧本）。而器件与模块贴近终端需求，靠产品组合与客户结构平滑周期。同一波"缺芯"，衬底厂赚的是价格弹性，器件厂赚的是份额。

线索二：SiC 的价值分布是倒挂的，这决定了一切降本竞赛的方向。硅产业链里衬底只占晶圆制造成本的个位数百分比，客户永远感觉不到硅片的存在；而 SiC 衬底加外延占器件成本一半以上，于是"8 英寸扩径""提高长晶速率""激光切割降损耗""外延良率爬坡"这些第 11 节讲过的每一个工艺进步，都直接换算成器件降价空间。Wolfspeed 押注 200mm 工厂、天岳先进扩产、罗姆把 SiCrystal 整合进集团——所有动作都围绕同一个公式：良率 × 面积利用效率 = 成本。

线索三：认证与长协是上游的"隐形护城河"。车规材料认证通常需要 2~3 年（AEC-Q 相关要求 + 客户验证批次），一旦进入供应链就很难被替换，并且大客户习惯用 3~5 年长协锁定产能。这意味着上游环节的周期波动会被"钝化"，也意味着新进入者即便做出合格产品，还要再等一轮认证窗口——这是判断"某公司切入 SiC/GaN 供应链"类新闻时最需要追问的时间维度。

投资视角的一句话提醒：材料环节的叙事最容易出现"环节混淆"。"第三代半导体"覆盖了从衬底到 LED 的所有环节，各环节的盈利模式、周期属性、竞争壁垒完全不同。
  看到任何"布局碳化硅/氮化镓"的新闻，先问三个问题：具体是哪一层？良率到多少？进入谁的供应链、认证走了多久？想继续深入设备与制造环节，可以接着读第 16 篇：半导体设备与产业链全景。

13. 超宽禁带前沿：Ga2O3、AlN 与金刚石

再往上看，是禁带宽度超过 4 eV 的超宽禁带（ultra-wide bandgap，UWBG）家族。它们的理论指标非常好看，但每一家都卡着一个"物理层面的硬伤"，这些硬伤反而比器件原理更值得学习——它们演示了一件事：材料的商业命运，往往由最短的那块板决定。

13.1 氧化镓 Ga2O3：成本潜力最大，散热最差

它的王牌是"能用熔体法长晶"。这一点的重要性怎么强调都不为过：β-Ga2O3（最常见、也是最稳定的晶型）可以在常压下熔化，因此可以用导模法（EFG）、提拉法（Czochralski）、布里奇曼法等经典的熔体生长技术直接拉出单晶——这意味着它可以沿用衬底产业最成熟、成本最低的那套方法。对比 SiC 必须靠 2000 ℃ 以上、0.1~1 mm/h 的升华长晶，Ga2O3 的成本潜力显然是指数级更好的，业界也确实在向 6 英寸推进。

它的指标：Eg ≈ 4.8~4.9 eV，击穿场强理论值可达 6~8 MV/cm（硅的 20 倍以上），Baliga 优值理论可达硅的数千倍，比 SiC 与 GaN 还高一个量级。适合做 1200 V 以上的超高压器件。

它的致命短板有两个：

热导率极低：约 0.1~0.3 W/(cm·K)，只有硅的十分之一、SiC 的四十分之一。这对功率器件几乎是最坏的消息——热量一旦产生就出不去，结温迅速升高。工程上只能想办法从外部补救：把器件层剥离并键合到高热导率的 SiC 或金刚石衬底上（异质集成散热），或者采用双面/顶面散热封装。但这样一来，它最大的优势（便宜的熔体法衬底）就被昂贵的键合工艺吃掉了。这是一个典型的"系统性问题"：你不能只优化材料本身。

  没有实用的 p 型掺杂。Ga2O3 的价带顶非常平（空穴有效质量极大、自陷极化子），受主电离能过高，几乎不可能做出 p 型层。这带来三个后果：无法做 PN 结、无法做双极器件、无法用 PN 结边缘终端来缓解电场集中（这是高压器件最常用的耐压手段之一！）。因此 Ga2O3 器件只能用单极结构（肖特基二极管 SBD、MOSFET）并且要靠场板、介质辅助耗尽等替代方案做终端保护。

Ga2O3 给初学者的一课：评价一种新材料时，请优先找它的短板，而不是先看它有多漂亮的理论上限。Baliga 优值高几千倍听起来很震撼，但如果这个材料的**热导率**是同行的 1/40，那你必须先回答"如何把热量带走"这个前置问题——而这往往决定了这项技术能否走出实验室。同样的逻辑在第 12、13 节还会反复出现。

13.2 氮化铝 AlN：为深紫外而生

AlN 的 Eg 约 6.0 eV，对应波长约 207 nm，属于深紫外（UVC）范畴。它的核心价值在于：把 AlN 与 GaN 按不同比例形成 AlGaN 三元合金，可以把发光波长在 210~365 nm 之间连续调节——这正是传统汞灯（254 nm 杀菌紫外线）的替代者，也是 UVC LED 杀菌、固化、气体传感、非视距通信的核心器件。

AlN 的热导率也相当不错（理论值可达 2.9~3.2 W/(cm·K)，单晶实测也可达较高水平，远远好于 GaN 与 Ga2O3），且它是绝缘体、击穿场强高。它还是 GaN-on-Si 外延里最常用的成核层/应力过渡层材料，以及在 GaN HEMT 里做背势垒提升沟道限制的能力。

困难在哪？三件事：高质量的低缺陷 AlN 单晶衬底极难获得（主流用蓝宝石上外延 AlN 模板）；AlGaN 的 p 型掺杂随 Al 组分升高而急剧恶化（Mg 受主电离能随 Al 含量上升）；以及由此导致的深紫外 LED 的电光转换效率很低，目前 UVC LED 的效率远低于已经成熟的蓝光 LED，寿命与成本也同样受限，因此它还没能大规模替代传统的紫外汞灯。

13.3 金刚石：理论上的终极半导体

金刚石是这张"物性成绩单"里最极端的一个存在。它的每一项都用"全场最高"来形容：

参数	金刚石	相对硅	意义	

禁带宽度 Eg	5.47 eV	约 4.9×	理论工作温度可达 500 ℃ 以上，漏电极低	

  击穿场强 Ecrit	约 10 MV/cm	约 33×	可支撑极端高压与小尺寸漂移区	

  热导率 κ	约 22 W/(cm·K)	约 15×	最强的散热能力，甚至会让其他宽禁带器件用它当散热片	

  载流子迁移率	μn 约 4500、μp 约 3800 cm²/(V·s)	约 3× / 约 8×	少见地空穴迁移率也很高，理论上能做 CMOS	

  Baliga 优值	理论可达硅的数千至上万倍	—	功率半导体的终极答案	

既然这么完美，为什么我们还没看到金刚石芯片？因为它的短板是最难啃的那一种：

n 型掺杂几乎做不出来。目前最可行的 n 型杂质是磷，但它在金刚石中的施主电离能高达约 0.57 eV（硅里磷是 0.045 eV）。这意味着室温下绝大部分磷原子并不电离，自由电子浓度低到无法构成好的导电沟道。（p 型用硼，电离能约 0.37 eV，同样偏高但相对好一些，所以金刚石二极管通常以 p 型为主。）近年学术界也在探索其他方案，但都还远离量产。

  大面积高质量单晶极其昂贵。天然金刚石不用说；人工金刚石主流有高压高温法（HPHT）与微波等离子体化学气相沉积法（MPCVD）两条路。后者能在籽晶上生长单晶，但要获得半导体级、位错密度足够低、直径达到英寸级的单晶极慢极贵。这也是为什么"金刚石半导体"目前仍停留在实验室器件与军工演示阶段。

  加工难度地狱级。作为自然界最硬的材料，掺杂、刻蚀、欧姆接触每一步都很难。

但金刚石已经在上演另一出戏：不当半导体，当散热片。把 GaN HEMT 的有源层键合到金刚石衬底上（业界所谓的 GaN-on-Diamond），可以极大改善射频功率器件的散热瓶颈，从而在同样体积下实现数倍的输出功率密度。这条路线已经在高性能射频与国防电子领域得到认可。材料有时候不需要替代别人，只要在最关键的地方补上别人的短板，就是一门好生意。

14. 后硅沟道与二维材料：MoS2、石墨烯、碳纳米管

第 7 篇讲过硅 CMOS 的微缩困境：当沟道长度缩到十几纳米，栅极对沟道的静电控制越来越难，短沟道效应、漏电、迁移率退化全来了。一条思路是把器件结构改成 FinFET、GAA（这在第 7 篇已讲）；另一条更激进的思路是：干脆换掉沟道材料本身。这一节讲后硅时代的三位候选人。

14.1 过渡金属硫族化合物 TMD：MoS2 / WS2

MoS2（二硫化钼）是二维材料里最受关注的一个。它的晶体结构是"三明治"：一层钼原子夹在两层硫原子之间（S-Mo-S），层内是强共价键，层间靠范德华力结合，因此可以被剥离到单层厚度约 0.65 nm。它有两个性质令人兴奋：

单层时从间接带隙变为直接带隙（体材料 Eg 约 1.2 eV 是间接带隙， 单层时约 1.8 eV 变成直接带隙）——既能做低功耗晶体管，也能做发光/光电探测器。

  原子级厚度天然抗短沟道效应。这是它与第 7 篇的直接呼应：短沟道效应的本质是"栅控不住远离栅的那部分沟道"，而当整个沟道只有 0.65 nm 厚时，栅极从头到尾都"看得见"它。因此即使沟道长度缩到 10 nm 以下，理论上仍能保持优秀的关断特性。

它现在卡在哪里？四件事，每一件都不轻松：

接触电阻。金属与单层 TMD 接触时会形成较大的肖特基势垒，且二维材料的费米能级钉扎效应明显，接触电阻常常高达 kΩ·μm 量级，会吃掉器件的大部分性能。近年出现的半金属接触（如 Bi、Sb）把接触电阻压低了一个数量级以上，是这条路的重要进展。

  迁移率。理论上单层 MoS2 的声子限制迁移率可达数百 cm²/(V·s)，但实际器件受限于衬底声子散射、带电杂质散射与界面粗糙，通常只有几十到一二百。做大尺寸 CMOS 恐怕不够用。

  稳定掺杂。传统的替位式掺杂在二维材料里很难控制，业界更多依赖表面电荷转移掺杂或静电掺杂，这对量产很不友好。

  与 CMOS 产线兼容。二维材料的转移、生长（MOCVD/大面积 CVD 已能在 200~300 mm 衬底上演示）、介质沉积（在二维表面上用 ALD 生长 high-k 介质时不容易成核）每一步都要重新设计，而且这些物料接触到的是一台价值上亿美元的产线。

目前产业与学术界的主流判断是：MoS2 类二维沟道大概率不是用来"全面替换硅"，而是用来做 CFET（互补场效应晶体管）的 n 型层、做后端集成的 BEOL 器件、或做超低功耗低电流场景——也就是说，它会被塞进硅工艺的某个缝隙里，而不是把硅挤出去。

14.2 石墨烯：导电之王，开关之奴

石墨烯（graphene）是单层碳原子组成的蜂窝状二维晶体，2010 年获得诺贝尔物理学奖。它的载流子迁移率极高（悬空样品可达 105~106 cm²/(V·s)，衬底上的实测量级也在 104 以上），热导率极高，电流密度承受能力强，机械强度极高。

但它有一个无法回避的问题：带隙为零。它的价带与导带在狄拉克点相接触，没有能隙，因此石墨烯 FET 无法被彻底关断——实测的开关电流比（Ion/Ioff）通常只有几到几十，而逻辑电路需要 104 以上甚至更高的比值。这一个致命缺陷把它彻底排除在数字逻辑的大门之外。（人们尝试过纳米带、双层加电场开带隙等办法，但往往以牺牲迁移率为代价，且工艺极难控制。）

所以石墨烯的正确用法是：不要试图用它造 CPU，而是用它做它擅长的那些事——

高速互连与电极：石墨烯的抗电迁移能力比铜强，在超细线宽下可能优于铜互连；

  射频器件：极高迁移率与饱和速度支撑高频应用（不过受限于输出电阻与缺乏电流饱和，增益有限）；

  传感器：单层结构意味着每一个原子都暴露在环境中，灵敏度理论上极高；

  透明导电膜、复合材料、储能（石墨烯在电池导电剂里的应用已经落地）；

  更重要的是作为其他二维材料的"配角"：接触电极、衬底、扩散阻挡层。

一个值得反复咀嚼的教训：石墨烯拥有人类测得过的最高迁移率、最高热导率、最强机械强度——然后它做不了晶体管。决定一项技术方向的，从来不是"最强的那一项"，而是"最短的那块板"。在评估任何"某某新材料突破"的新闻时，请第一时间问：它的短板是什么？这个短板会不会恰好卡住它要解决的问题？这正是本节与上一节反复试图建立的思维习惯。

14.3 碳纳米管 CNT

碳纳米管可以看成"卷起来的石墨烯"，它的独特之处在于：带隙由直径和卷绕方式（手性）决定，经验规律为

Eg ≈ 0.8 eV / d (nm)
  d 为管径。直径 1~1.5 nm 的半导体性 CNT，带隙落在 0.5~0.8 eV，恰好适合做低功耗晶体管沟道。麻烦也随之而来：同一批生长的 CNT 里约有三分之一是金属性（零带隙），它们会直接短路你的晶体管，所以必须提纯到 99.9999% 以上的半导体性纯度——这是整个领域三十年来最核心的挑战之一（手性分离、选择性生长、溶液分选等，各有路线）。

CNT 的优势很实在：迁移率可达数千 cm²/(V·s)、一维结构带来极佳的静电控制、可做成 GAA 式的环绕栅、理论上能在低电压下实现极高性能。行业也确实做出了里程碑级的验证：2019 年斯坦福大学团队在 200 mm 硅片上用 CNT 场效应晶体管做成了 RV16X-NANO 型 16 位处理器，能运行简单的操作系统——这证明了"非硅沟道 + 当代 CMOS 产线"的组合是可行的。

商业化拦路虎依然清晰：高纯度半导体性 CNT 的分离成本、阵列密度与取向一致性（需要 100~200 根/μm 的定向阵列才能获得足够电流驱动能力）、接触电阻、以及与 CMOS 后端工艺兼容的成本。因此它更可能先在现有硅产线的某些特定层面（比如 BEOL 器件、三维集成中的特定层）落地，而不是整体替换硅。

15. 其他功能半导体材料：IGZO、钙钛矿、有机与自旋

最后这一节跳出"开关器件"的框架，看看那些为不同功能而生的半导体材料。它们的存在提醒我们：半导体的定义不是"用来做 CPU 的东西"，而是"电导率可被调控的材料"。

15.1 氧化物半导体 IGZO：显示背板的主角

IGZO（Indium Gallium Zinc Oxide，铟镓锌氧）是一种非晶氧化物半导体。它的两个属性让它在显示领域胜出：

迁移率适中但足够：约 10~30 cm²/(V·s)，远高于非晶硅（0.5~1），低于低温多晶硅 LTPS（50~100）。高迁移率意味着像素的开关晶体管可以做得更小、充电更快，支撑更高的分辨率与刷新率。

  关断漏电极低 + 可大面积均匀成膜：极低漏电意味着每个像素在一帧的大部分时间里不需要频繁刷新，这正是低温节能显示的关键；加上它的溅射成膜工艺与现有面板产线兼容性极好，可以在 8.5 代、10.5 代这样的超大玻璃基板上均匀制备。

由此诞生了现在手机与平板里常见的 LTPO 背板（低温多晶硅 oxide 混合）：把驱动像素的部分用 IGZO（低漏电、支持低帧率刷新到 1 Hz 以省电），把需要高速的部分用 LTPS。你的手机息屏显示为什么能几乎不耗电，就是这块玻璃基板上的半导体材料在帮忙。此外，IGZO 极低漏电的特性也让它在新型 DRAM/eDRAM 与存内计算的研究中反复出现（可与第 8 篇对照阅读）。

15.2 钙钛矿：光伏领域最凶猛的挑战者

钙钛矿（perovskite，这里指具有 ABX3 结构的卤化物类光伏材料，典型如甲脒铅碘 FAPbI3）创造了光伏史上最快的效率提升纪录：2009 年首次用于光伏时效率仅 3.8%，十多年后单结实验室效率已超过 26%，与花了四十年才 27% 的晶硅形成鲜明对比。它好在哪里？

带隙可调（通过改变化学组分覆盖 1.2~2.3 eV），非常适合做叠层电池的顶电池；

  吸收系数高，几百纳米厚就能吸够光（晶硅需要上百微米）；

  可用溶液法、狭缝涂布等低温低成本的方式制备，理论成本极低。

问题也很尖锐：稳定性（水氧侵蚀、热分解、离子迁移导致的性能漂移，需要在器件寿命内保持数十年）、铅的毒性（尽管有铅含量极低的优点，但环境风险是商业化的必答题）、以及大面积制备时效率与均匀性的损失（小面积电池 26%，组件效率通常低不少）。目前产业界的共识路线是钙钛矿/晶硅叠层：让钙钛矿吸收高能光子、晶硅吸收低能光子，实验室效率已经显著超过单结晶硅的理论极限。它的对手不是替代晶硅，而是和晶硅结婚。

15.3 有机半导体与OLED：柔软的那一支

有机半导体以共轭 π 键的小分子或聚合物构成。它的迁移率不高（OTFT 通常 1~10 cm²/(V·s)），可靠性低于无机材料，但它具备无机材料完全给不了的性质：可溶于墨水进行印刷、可在柔性塑料基板上加工、可在低温下大面积成膜。目前最成功的商业形式是 OLED（有机发光二极管）——它的自发光特性让屏幕可以做到纯黑、柔性与极薄，已经成为高端手机与电视的主流显示方案（柔性 OLED、折叠屏都是它的产物）。此外有机太阳能电池（OPV）、有机光电探测器、印刷 RFID 与柔性传感器也在逐步落地。

15.4 磁性半导体与自旋电子学：一句话展望

传统半导体只操控电子的电荷，而自旋电子学希望同时利用电子的自旋。已经落地的是稀磁/金属多层膜体系里的磁性随机存储器（MRAM，第 8 篇讲过）；而"稀磁半导体"（如在 GaAs 中掺 Mn 形成的 (Ga,Mn)As）虽然早在上世纪 90 年代就成为研究热点，但居里温度太低（早期约 110 K，后来提升到接近 200 K 的水平，仍然远低于室温），至今未能实现室温工作的实用器件。拓扑绝缘体、自旋轨道转矩（SOT）、磁子学等新方向仍在探索阶段——它们的共同特点都是：物理上非常漂亮，工程上还在非常早期。

16. 选材决策表与四个常见误区

最后把本篇整套逻辑压缩成一张可以"反查"的表。用法：先找出你的主导约束（通常是耐压、频率或温度），再读对应的材料。

读完本篇，你脑里应该留下的不是一张参数表，而是一棵决策树：先问功能约束（要不要发光、电压多高、频率多高、温度多高），最后问成本与量产成熟度。

图 9：选材决策流程。先用功能约束做"淘汰赛"，最后用系统与生产成本定胜负。

场景	主导约束	推荐材料	为什么	

CPU / GPU / SoC / AI 加速	集成度、成本，低压 1 V 左右	Si（FinFET / GAA）	唯一具备 300 mm 无缺陷衬底与全套工艺生态的材料	

  DRAM / NAND	成本每 bit、漏电	Si	同上，且需要极致的低漏电与高深宽比工艺	

  图像传感器 CIS	400~1000 nm 吸光、低噪声	Si	Eg = 1.12 eV 的截止波长天然匹配可见光	

  家电 / 工控低压电源	成本，< 100 kHz	Si（MOSFET / SJ MOS）	低压低频下宽禁带材料的溢价换不回收益	

  工业电机 / 电焊机 / 大功率 UPS	600~1700 V，成本敏感	Si IGBT（SiC 正在渗透 1200 V 以上）	低频下 IGBT 的电导调制优势明显，成本远低于 SiC	

  电动车主驱逆变器	~1200 V，中频，散热受限	SiC MOSFET	耐压 + 散热 + 开关损耗三项同时最优	

  800 V 平台 OBC / DC-DC	650~1200 V，追求小型化	SiC（大功率）/ GaN（中小功率）	看功率等级与拓扑；高功率 SiC 更稳，中小功率 GaN 更密	

  65 W~300 W 快充适配器	< 650 V，追求功率密度	GaN HEMT	提频后磁性元件与电容体积大幅缩小	

  数据中心服务器电源 / 48 V 母线	效率 96%~99%，高密	GaN（图腾柱 PFC、低压侧）/ SiC（高压侧）	两者常在同一台电源里分工协作	

  手机 / Wi-Fi 射频前端	1~7 GHz，线性度与效率	GaAs HBT / pHEMT（PA）+ SOI（开关）	半绝缘衬底的低损耗对 RF 至关重要	

  5G 宏基站 / 相控阵雷达	3~6 GHz 以上，数十~数百 W	GaN-on-SiC	高频功率密度 + SiC 衬底散热，唯一可行组合	

  毫米波雷达（77~79 GHz）	高频收发前端	SiGe HBT（BiCMOS）+ CMOS	与数字电路单芯片集成的成本优势	

  光通信激光器 / 探测器	1310 / 1550 nm	InP 体系	Eg 与波长匹配；硅与 GaAs 都做不到	

  VCSEL 感测（人脸识别 / LiDAR）	850 / 940 nm，纳秒调制	GaAs VCSEL	垂直腔面发射结构成熟，成本可控	

  可见光 LED / Micro LED	发光效率	InGaN（蓝绿）/ AlGaInP（红黄）	必须直接带隙；多数生长在蓝宝石或 GaAs 衬底上	

  深紫外杀菌 UVC LED	210~280 nm	AlGaN / AlN	唯一能覆盖此波段的实用半导体体系，效率仍偏低	

  红外热成像镜头 / 夜视	2~14 μm 透过	Ge	锗在这个波段高度透明（可见光下不透明）	

  显示背板 TFT	大面积均匀性、低漏电	IGZO / LTPS	低漏电支撑低帧率省电，大面积溅射成膜成本低	

  光伏	成本每瓦、寿命 25 年	Si（>95%）+ 钙钛矿叠层（演进中）	晶硅的效率已逼近 29.4% 的单结理论极限	

  油气钻井、航空发动机传感（>250 ℃）	极端温度	SiC（主流）/ 金刚石（前沿）	硅在此温度下已完全失效	

四个高频误区，按严重程度排序：

误区一："宽禁带一定全面优于硅。"——在低压低频场景里，硅仍然是最便宜、最可靠、供应最稳的选择。把一颗工作在 100 kHz、80 V 的硅 MOSFET 换成 GaN，价格可能涨几倍却只换来可忽略的效率提升，还额外带来驱动与 EMI 的新麻烦。材料选择永远是经济问题，不是物理量级竞赛。

误区二："GaN 会取代 SiC。"（或反过来）——两者继承自不同的物理机制（SiC 有 MOS 界面 → 垂直高压器件；GaN 有极化 2DEG → 横向高频器件），中间还隔着 650 V 这个天然分水岭。真实产品里两者经常同时使用。更应关注的其实是可抉择边界的缓慢移动（例如 GaN 垂直结构若能借助低成本自支撑 GaN 衬底成熟，才可能向更高电压延伸）。

误区三："第三代半导体 = 更先进的技术。"——这是产业俗称，不含任何技术与商业模式上的先进性判断。一颗 3 nm 逻辑芯片用的是第一代材料，它的技术含量与产业价值远高于一颗 1200 V SiC MOSFET。评价具体产品请回到参数、良率、成本、认证与客户。

误区四："材料换一下就能用。"——这是工程师最容易低估的一条。换材料意味着：整套工艺要重来（SiC 要 1700 ℃ 注入退火、GaN 要重新设计缓冲层应力工程、缺陷与位错完全不是一个量级）；器件结构与版图要重来（垂直 vs 横向、p-GaN 栅 vs MOS 栅）；封装与散热要重来（SiC/GaN 常用烧结银、双面散热、氮化硅陶瓷基板来取代传统的焊料与铜框架）；驱动电路要重来（SiC 的门限与负压关断、GaN 的栅压上限与米勒钳位、对回路电感的极致敏感）；以及测试、可靠性标准与失效模式要重新认证（车规通常需要数千小时的高温反偏、温度循环、湿热偏置考核）。材料改变引发的是系统级连锁反应。

衔接下一站。本篇回答了"芯片用什么材料"，但还留着一个同样关键的问题：这些材料是怎么变成一片可以光刻的完美晶圆的？硅从石英砂到 11 个 9 的高纯多晶硅，再经直拉法拉成真正的单晶棒，最后切片、研磨、抛光成表面粗糙度不到 0.5 nm 的抛光片——这一整条路上每一个数字都极其硬核（坩埚转速、提拉速率、氧碳含量、COP 缺陷、 COP-free 区、外延层）。下一篇第 10 篇《硅单晶生长与衬底制备工艺》就地接手这个问题。而在那之后，我们才真正踏进 第 11 篇起的四大工艺篇（光刻、刻蚀、薄膜与掺杂、CMP 与良率）。

17. 自测

自测 1：用 BFOM 公式估算 4H-SiC 相对硅的优势倍数，并解释 600 V 级功率 MOSFET 为什么几乎不选 4H-SiC 而选硅超结；请同时说明 BFOM 排在 590 倍、实际器件的比导通电阻却只差几十倍的原因。
  
  ① BFOM 计算：BFOM = εr · μn · Ecrit3。

  · Si：11.7 × 1400 × (0.3)3 = 11.7 × 1400 × 0.027 ≈ 442（取 1 作基准）

  · 4H-SiC：9.7 × 1000 × (3.0)3 = 9.7 × 1000 × 27 ≈ 261,900

  · 倍数 = 261,900 / 442 ≈ 约 590 倍。

  拆开看：介电常数比 0.83（吃亏），迁移率比 0.71（吃亏），而 Ecrit3 之比是 1000 倍（赢下全局）。这就是" Ecrit 三次方"的力量。

② 为什么 600 V 不选 SiC：600 V 时硅超结（superjunction）MOSFET 通过横向的电荷补偿把一维极限打破，实际比导通电阻可低到十几~几十 mΩ·cm²，而成本的差距却是几倍到十几倍。在这个电压档位：硅已经够用（导通损耗不是瓶颈），而 SiC 的溢价无法被系统收益覆盖。再加上 600 V 场景往往工作在几十到一百多 kHz，SiC 的高频潜力也用不上。结论：600 V 是硅超结的经济区间；SiC 的甜蜜点在 900~1700 V。

③ 为什么实际差距远小于 590 倍：BFOM 只约束漂移区，而一颗真实 MOSFET 的总电阻还包括：沟道区电阻、JFET 区电阻、源极接触电阻、衬底电阻与封装寄生电阻。

  · 4H-SiC MOSFET 的沟道迁移率只有 20~50 cm²/(V·s)（体材料是约 1000）——原因是 Si/SiO2 之外的 SiC/SiO2 界面态密度比硅高 2~3 个数量级，界面散射与陷阱俘获严重；

  · 结果就是：1200 V 时 SiC 的一维理论极限约 0.25 mΩ·cm²，实际器件却是 2~3.5 mΩ·cm²，差了近 10 倍；而硅的理论极限约 150 mΩ·cm²，实际硅器件（该电压段多为 IGBT）也在同一数量级内。

  结论：BFOM 告诉我们"漂移区能有多好"，而真正的 engineering 战役打在沟道、界面与接触上。这也是为何 SiC 产业把沟槽栅（Trench MOS）、界面氮化退火、新型栅介质视为核心竞争点。

自测 2：为什么 AlGaN/GaN HEMT 天生是"常开"（耗尽型）器件？请说出两种把它做成常关（增强型）的方法及其各自的代价。
  
  ① 根源：2DEG 不是靠外加偏压形成的，而是靠极化电荷。

  AlGaN 与 GaN 的自发极化强度不同，且 AlGaN 被 GaN "撑开"产生压电极化，两者合计在异质界面留下约 1×1013 cm−2 的束缚面电荷；为了电中性，自由电子必须聚集到界面，并被导带不连续 ΔEc（约 0.3~0.5 eV）挤在一个仅几纳米厚的三角形势阱里。

  结果是：VGS = 0 时沟道就存在，必须加负栅压（通常 −2~−4 V）耗尽它才能关断 → 天然耗尽型（D-mode，常开）。而功率电子要求失效时必须关断（fail-safe），所以必须转成增强型。

② 方法一：p-GaN 栅。在势垒层上再长 P 型 GaN 帽层，利用 PN 结的内建电场把栅下方的能带整体抬高到费米能级以上，零偏时沟道消失 → Vth 变成 +1.5~+2.5 V。

  代价：栅压超过约 +6~+7 V 时栅极结会导通，驱动必须精确限制并用米勒钳位；且 Mg 受主电离能约 170~200 meV，p 型 GaN 的低阻欧姆接触与激活率都是工艺难点。

③ 方法二：Cascode 共源共栅。把高压D-mode GaN HEMT 与一颗低压硅 MOSFET 串联（硅管在源极侧控制），对外整体呈现常关特性，工程师可以"像驱动硅 MOS 一样"使用它。

  代价：引入硅管的额外导通电阻与其体二极管（反向恢复特性变差）、封装与回路电感变复杂、成本上升、并且 GaN 的高频优势被削弱一部分。

④ 选型结论：追求功率密度与高频（快充、48 V 母线 DC-DC、LiDAR 驱动）→ 多采用 p-GaN 栅增强型；追求易用性与大功率兼容性（工业、部分车规）→ cascode 更容易落地。两者都不改变"2DEG 是常开的"这一物理事实，只是在器件外部把系统变成常关。

自测 3：估算 300 K 下硅与 4H-SiC 的本征载流子浓度之比（用 ni ∝ T3/2exp[−Eg/(2kT)]，忽略有效态密度与禁带随温度的变化），据此说明为什么硅的结温上限约 150 ℃ 而 SiC 可以到 200 ℃ 以上。
  
  ① 指数项对比（kT = 0.0259 eV，故 2kT = 0.0518 eV）：

  · Si：exp[−1.12/0.0518] = exp(−21.6) ≈ 4.2×10−10

  · 4H-SiC：exp[−3.26/0.0518] = exp(−62.9) ≈ 6.5×10−28

  两者之比 ≈ 6.5×10−28 / 4.2×10−10 ≈ 1.5×10−18，即硅的本征载流子浓度约比 4H-SiC 高 1018 倍（T3/2 与有效态密度的修正不会改变这个数量级结论）。

  代入绝对值：Si 的 ni ≈ 1×1010 cm−3，则 SiC 的 ni 只有 10−8 cm−3 量级——实际上等于"没有"。

② 再看高温下的硅：T = 473 K（200 ℃）时，

  ni(473 K) ≈ 1×1010 × (473/300)3/2 × exp[ (1.12/2k) × (1/300 − 1/473) ] ≈ 1×1010 × 1.98 × e7.92 ≈ 5×1013 cm−3。

  这个浓度已经接近中低掺杂区的掺杂浓度：PN 结两侧被热激发的本征载流子抹平，耗尽区塌陷、二极管失去整流能力，漏电與功耗进一步加热形成热失控。所以硅器件通常把结温封在 125~150 ℃（车规可到 175 ℃ 上限，并要付出降额代价）。

③ SiC 为什么能到 200 ℃ 以上：同样的温度爬升作用在 Eg = 3.26 eV 的 SiC 上，ni 依然远远低于典型的漂移区掺杂浓度（1014~1016 cm−3 量级），PN 结依然完好，因此器件的主要失效机理不再是"本征化"，而转移到封装、金属化、栅氧可靠性与热机械应力上——这些恰恰是可以通过工程手段（烧结银、氮化硅陶瓷基板、高温封装）去推的事情。

④ 一句话总结：Eg 出现在 ni 的指数里，因此禁带宽度的微小提升会带来差异的天壤之别。这就是" 宽禁带 = 高温能力"这句话的全部数学内容。

自测 4：一台 100 kW 电动车要选主驱逆变器方案，四个候选分别对应：硅 IGBT / 硅超结 MOSFET / SiC MOSFET / GaN HEMT。请按"耐压 / 频率 / 散热 / 成本"四个维度逐一判别，给出选择并说明另外三个被淘汰的理由。
  
  场景设定：800 V 母线、峰值功率约 100~200 kW、开关频率目标数十 kHz、全天候高低温工况、体积与续航双敏感、每年数万台的规模。

① 耐压：800 V 母线在开关过程中会有母线电压叠加反射的过冲，通常需要 1200 V 级器件。

  · 硅超结 MOSFET 淘汰：商业上超结 MOS 的经济上限约 900 V，且高压下比导通电阻随 BV2.5 暴涨，芯片会大到不可接受；

  · GaN HEMT 淘汰：主流 GaN 是横向器件，缺乏经济的垂直耐压结构，且在 GaN-on-Si 上还要受缓冲层耐压与位错限制，主流商用集中在 ≤650 V（向更高电压延伸需要昂贵的自支撑 GaN 衬底，尚不成熟）；

  · 硅 IGBT 与 SiC MOSFET 都覆盖 1200 V。

② 频率与损耗：目标为数十 kHz。

  · 硅 IGBT 的短板：双极器件，关断有拖尾电流，通常只能工作在 10 kHz 上下；

  · SiC MOSFET 是单极器件，且配 SiC SBD 后反向恢复电荷近乎为零，可以在数十 kHz 下保持较低开关损耗。

③ 散热：

  · SiC 热导率 4.9 W/(cm·K)，约硅的 3.2 倍，且结温可提到 175~200 ℃，冷却系统可简化；

  · GaN 体材料热导率仅约 1.3 W/(cm·K)，在 100 kW 级功率上散热路径会成为瓶颈（除非使用昂贵的 GaN-on-SiC）。

④ 成本：这是唯一偏向硅的因素——硅 IGBT 模块价格远低于同规格 SiC MOSFET。但系统级算账会发生变化：效率提升带来的续航收益，或换成"同等续航少装几 kWh 电池"的成本节省，加上磁性元件、散热器、冷却系统的缩小，往往可以把器件价差抵消相当一部分。行业常引用的续航收益是 5%~10%（实测多在 3%~8%，取决于循环中轻载占比）。

结论：选 SiC MOSFET（1200 V）。淘汰理由汇总：

  · 硅超结 MOS：耐压不够 + Ron,sp ∝ BV2.5 导致芯片过大；

  · 硅 IGBT：可用且便宜，但开关频率被拖尾电流锁死，效率尤其在轻载工况下明显吃亏，不利于体积与续航；

  · GaN HEMT：横向结构 + GaN-on-Si 的耐压与散热双重限制，适合 650 V 以下的中小功率高频场合（快充、48 V 母线），不适合 ~100 kW 主驱。

⑤ 别忘了后续连锁工程：换成 SiC 之后，必须同时重新设计栅极驱动（+15~+18 V 开通、−2~−5 V 关断）、短路保护（SiC 的短路耐受时间通常只有硅 IGBT 的一部分，典型几微秒量级）、PCB 的回路电感与米勒效应抑制、双面散热/烧结银/氮化硅基板以及 EMI 对策。这正是第 16 节"材料换一下就能用"误区想强调的内容。

集成电路学习路径 · 全系列导航

第 1 篇：固体物理基础 · 晶格、晶向、晶胞与晶面

  第 2 篇：薛定谔方程、泡利不相容与费米-狄拉克分布 · 固体物理的量子三基石

  第 3 篇：半导体物理基础 · 能带与载流子

  第 4 篇：PN 结原理与特性

  第 5 篇：MOSFET 工作原理与特性曲线

  第 6 篇：CMOS 集成电路基础 · 反相器与逻辑门

  第 7 篇：摩尔定律与器件微缩 · 从平面到 FinFET 与 GAA

  第 8 篇：存储器 · DRAM、NAND 与新型存储

  第 9 篇：半导体材料全景 · Si、SiC、GaN 与宽禁带

  第 10 篇：硅单晶生长与衬底制备工艺

  第 11 篇：芯片制造工艺流程详解

  第 12 篇：光刻工艺详解 · 从光学原理到 EUV

  第 13 篇：刻蚀工艺详解 · 湿法与等离子体

  第 14 篇：薄膜沉积与掺杂工艺详解

  第 15 篇：CMP 平坦化、量测与良率控制

  第 16 篇：芯片设计与 EDA 工具链

  第 17 篇：版图设计实战 · DRC、LVS 与匹配技巧

  第 18 篇：芯片封装测试与失效分析

  第 19 篇：先进封装与系统级集成 · 2.5D/3D、Chiplet 与 HBM

  第 20 篇：半导体设备与产业链 · 核心装备全景

  第 21 篇：类脑计算与存算一体 · 后摩尔时代的两条突围路线

  第 22 篇：光计算 · 用光子代替电子的算力革命

  第 23 篇：量子计算 · 从量子比特到量子优越性

  第 24 篇：雷达信号处理全链路 · 从回波到目标

  第 25 篇：计算机发展史 · 从电子管到晶体管，计算机如何工作

  第 26 篇：数字电路、模拟电路与芯片家族 · MCU、FPGA、CPU、GPU 是什么

  第 27 篇：硅基的语言 · 从晶体管开关到编程语言与操作系统

  第 28 篇：模拟集成电路设计 · 电流镜、带隙基准与运放

  第 29 篇：数字后端物理设计 · 布局布线、时钟树与静态时序分析

  第 30 篇：芯片可靠性物理 · 电迁移、TDDB、NBTI 与 ESD

  第 31 篇：芯片产业分工与商业模式 · IDM、Fabless、Foundry 与 OSAT

  第 32 篇：晶圆厂经济学与芯片成本模型

  第 33 篇：一颗芯片的诞生全流程 · 从需求到量产

  第 34 篇：现代光电子技术 · 从一束激光到一张光子芯片

  第 35 篇：太阳能电池全解 · 光伏效应、材料、工艺与未来

  附：半导体器件新手路径地图（总纲）

#半导体材料
  #硅
  #SiC碳化硅
  #GaN氮化镓
  #宽禁带半导体
  #化合物半导体
  #GaAs
  #InP
  #氧化镓
  #禁带宽度
  #Baliga优值
  #二维电子气

© 2026 半导体 · 财经 学习笔记
回到主页
